Repository: Owlbearpig/Master-thesis

File: plot_data/7_appendix/smooth/Al2O3_2_smooth.csv
,freq,ref_ind_0deg,ref_ind_err_0deg,ref_ind_180deg,ref_ind_err_180deg,ref_ind_90deg,ref_ind_err_90deg
0,297997069000.0,3.1355296240000006,0.00107197413,3.13860806,0.000528535686,3.1290786299999995,0.00267528315
1,302882267000.0,3.13654789,0.00117084756,3.139849276,0.000563301016,3.130139347,0.00266089441
2,307767465000.0,3.1365231540000003,0.00144158122,3.1396989570000002,0.000708204201,3.1296087330000004,0.00356521646
3,312652662000.0,3.1364130470000005,0.00109090307,3.1395864930000004,0.000600301013,3.129551859,0.00286429354
4,317537860000.0,3.1375445120000003,0.00115929018,3.1409949230000005,0.000638209174,3.1299935349999997,0.00356523604
5,322423058000.0,3.137276347,0.00104626906,3.140796678,0.000541036788,3.1291303729999997,0.00270066356
6,327308256000.0,3.1370860229999997,0.00137371387,3.1406084110000005,0.000641992459,3.1289643330000003,0.00281885005
7,332193454000.0,3.137423143,0.00114762971,3.141499726,0.000531160022,3.128978928,0.00324865455
8,337078652000.0,3.1361053610000003,0.0010189734,3.1402284670000005,0.000586127047,3.1277380580000007,0.00268835946
9,341963850000.0,3.136135144,0.00110954611,3.140228123,0.00054703977,3.127905896,0.00309298755
10,346849047000.0,3.136154759,0.00108970101,3.1402735369999997,0.000522832678,3.127800502,0.00273282251
11,351734245000.0,3.135064058,0.00129872772,3.139174582,0.000651183893,3.1271716320000005,0.00275014505
12,356619443000.0,3.135019484,0.00104584422,3.1390680219999996,0.00052999772,3.12728465,0.00326330581
13,361504641000.0,3.134974445,0.00121639922,3.1390286,0.000648098441,3.127174802,0.00358397928
14,366389839000.0,3.134141211,0.00102374094,3.1381062990000004,0.00053778347,3.127467257,0.00296753717
15,371275037000.0,3.1345258670000002,0.00111085986,3.1383044030000002,0.000542899956,3.1279280990000005,0.0027580664
16,376160234000.0,3.134438653,0.00115756066,3.138217569,0.000593821037,3.127794997,0.00354763278
17,381045432000.0,3.1347745080000005,0.00104425338,3.1382012230000003,0.000529279786,3.128601074,0.0029588528
18,385930630000.0,3.135131465,0.0011503169,3.1383793000000004,0.000626630502,3.1285761610000002,0.00343876962
19,390815828000.0,3.1350357890000002,0.0010437556,3.138276159,0.000532350827,3.1284894230000004,0.0026721294
20,395701026000.0,3.135874664,0.00120236386,3.139304094,0.000576510632,3.129251747,0.00264355603
21,400586224000.0,3.1360764000000003,0.00129766112,3.1394138160000002,0.00062604295,3.128793376,0.0036972597
22,405471422000.0,3.1359766680000005,0.00122915702,3.13930593,0.00067403807,3.128726679,0.00326094683
23,410356619000.0,3.1366945720000006,0.00112060012,3.1403047490000007,0.000591797771,3.1288514989999996,0.00305137188
24,415241817000.0,3.136469271,0.00101244393,3.140078538,0.000540331233,3.128131978,0.00268944149
25,420127015000.0,3.136401454,0.00122727337,3.1399912420000007,0.000633074807,3.128150535,0.00302356433
26,425012213000.0,3.137150579,0.00102273879,3.1408095990000007,0.000533692369,3.128196751,0.00281156683
27,429897411000.0,3.1363531799999995,0.00107648536,3.140085576,0.000625254018,3.127419675,0.00287010539
28,434782609000.0,3.136336532,0.00106614954,3.140026783,0.000525788353,3.127569124,0.00287786534
29,439667807000.0,3.1363622189999996,0.00109564462,3.1400695699999996,0.000529583813,3.12754198,0.00272953734
30,444553004000.0,3.1355392359999996,0.00133666871,3.1392613509999996,0.000647661173,3.1272958419999997,0.0029932374
31,449438202000.0,3.1356218429999996,0.00106648504,3.1392625769999993,0.000568862529,3.1275833239999997,0.00295185308
32,454323400000.0,3.135620195999999,0.00126628456,3.1392740389999996,0.000605668145,3.127541151,0.00373009682
33,459208598000.0,3.1351395579999997,0.00106708044,3.138726808,0.00051340579,3.1280302979999997,0.00272208062
34,464093796000.0,3.1352938089999998,0.00113033324,3.1387454679999998,0.000532823792,3.128248958,0.00270227729
35,468978994000.0,3.1352121859999995,0.00432004111,3.138671884,0.000526616197,3.1281438140000004,0.00322797847
36,473864191000.0,3.1350139150000005,0.00106436793,3.1386258540000003,0.000556919935,3.1287893860000002,0.00275606557
37,478749389000.0,3.1353623080000004,0.00126054422,3.138780487,0.000603839897,3.128818846,0.00375336662
38,483634587000.0,3.135294376,0.00100729064,3.138714625,0.000529551602,3.1287404580000002,0.00285684269
39,488519785000.0,3.1358944080000004,0.00116355259,3.1395452419999996,0.000546747276,3.12917695,0.00272923573
40,493404983000.0,3.136056989,0.00106822653,3.139581909,0.000528917774,3.128759799,0.00343407385
41,498290181000.0,3.135997164,0.001404318,3.139513902,0.000670472208,3.128727388,0.00348627677
42,503175379000.0,3.135812791,0.00113544374,3.14045318,0.000520457372,3.128837976,0.00299641973
43,508060576000.0,3.135161288,0.00102031656,3.140300502,0.000515574882,3.128264361,0.00266780574
44,512945774000.0,3.1351105070000003,0.00103041041,3.1402351299999998,0.000518065215,3.12827033,0.00289555939
45,517830972000.0,3.1357562890000006,0.00114447107,3.140136178,0.000599356518,3.128274471,0.00263253221
46,522716170000.0,3.135406757,0.00128617686,3.1391939900000003,0.000693817845,3.1278607440000004,0.00329402602
47,527601368000.0,3.135413162,0.000992612517,3.1391629160000005,0.000537974535,3.1280020230000005,0.00272092713
48,532486566000.0,3.1354652849999995,0.00101635717,3.140113418,0.000506605495,3.127982689,0.0029574787
49,537371764000.0,3.13495354,0.00114813042,3.1395829010000003,0.00055169243,3.1280059620000005,0.00300870796
50,542256961000.0,3.134979471,0.00127953949,3.139548311,0.000678553315,3.1282100830000004,0.00269052413
51,547142159000.0,3.134994016,0.00370787734,3.1395778620000003,0.000510573719,3.1281902370000005,0.00351383396
52,552027357000.0,3.135440264,0.00604822667,3.1391110650000007,0.000500587706,3.128641521,0.0026074118
53,556912555000.0,3.136122429,0.00105953553,3.139127094,0.000512525221,3.128866543,0.00284287279
54,561797753000.0,3.1360742530000003,0.00229343937,3.139079768,0.000751759766,3.1288012029999996,0.00286295475
55,566682951000.0,3.135895169,0.00613564303,3.1398668800000005,0.0107205004,3.128487828,0.00297915352
56,571568149000.0,3.135995914,0.0011659045,3.140403299,0.00051881951,3.127726311,0.00371350742
57,576453346000.0,3.1359477040000003,0.00102606512,3.1403552019999994,0.00277069308,3.127679837,0.00320346998
58,581338544000.0,3.136533721,0.00107483475,3.140285047,0.00051889318,3.127974889,0.00274951181
59,586223742000.0,3.136682975,0.00105189981,3.140293013,0.00052478416,3.127585983,0.00311970085
60,591108940000.0,3.136641429,0.00128418238,3.140245425,0.000578347801,3.127553238,0.0037458901
61,595994138000.0,3.136366725,0.00101921054,3.1410831519999998,0.000509117136,3.127612106,0.00271128154
62,600879336000.0,3.135702759,0.00100417684,3.140922074,0.000517531099,3.1272211840000006,0.00294552764
63,605764533000.0,3.1356701060000005,0.000990269093,3.140874957,0.000503102258,3.1272235210000003,0.00284924914
64,610649731000.0,3.1359329130000004,0.00132366705,3.140653538,0.000634035897,3.127233818,0.00628022382
65,615534929000.0,3.135660065,0.00137646269,3.1403446840000004,0.00062989524,3.1278877530000004,0.0136439956
66,620420127000.0,3.1356192789999997,0.00101296411,3.140270671,0.000582272439,3.1286472770000007,0.00269267081
67,625305325000.0,3.135722929,0.00100554847,3.140953954,0.000492006801,3.12864266,0.00299448504
68,630190523000.0,3.13527865,0.000992969984,3.140472743,0.000508423773,3.1288114590000005,0.00486597644
69,635075721000.0,3.135295139,0.00139449932,3.140436706,0.000666938669,3.1290319070000003,0.00274554208
70,639960918000.0,3.13532239,0.00243670088,3.141456928,0.000535966967,3.129008655,0.0030683607
71,644846116000.0,3.13589467,0.00662811057,3.141098816,0.00055029028,3.129518862,0.00283829314
72,649731314000.0,3.136583063,0.0010039265,3.141104736,0.000500928981,3.129613975,0.00294397743
73,654616512000.0,3.1365743630000003,0.0012442533,3.141100851,0.00058200709,3.1295926369999996,0.00263142022
74,659501710000.0,3.136820129,0.00142208439,3.1420257379999996,0.00066946181,3.129319602,0.00344403999
75,664386908000.0,3.1369290340000004,0.00101228546,3.141999672,0.00053161347,3.129184223,0.00335436427
76,669272106000.0,3.136913206,0.00109170152,3.141988101,0.000518413621,3.1291710459999997,0.00348714465
77,674157303000.0,3.1374046160000004,0.00100424199,3.1421295290000004,0.000505649236,3.129438652,0.0026623254
78,679042501000.0,3.1374640680000003,0.00123100843,3.1420568600000003,0.000594400527,3.1291465240000003,0.00274391961
79,683927699000.0,3.1374427860000003,0.00105561229,3.142031508,0.00286268559,3.1291216250000002,0.00372577988
80,688812897000.0,3.137932714,0.00104410727,3.141788673,0.000612039015,3.129236027,0.00289654442
81,693698095000.0,3.1378263,0.00101912219,3.141599229,0.00051604959,3.1288828240000006,0.00333399466
82,698583293000.0,3.137789457,0.0010747892,3.1415487140000002,0.000507960335,3.1288615170000003,0.00276355289
83,703468490000.0,3.1381651699999997,0.00135633786,3.1422409370000004,0.000634860384,3.1288953920000004,0.00341468588
84,708353688000.0,3.137702509,0.00118541501,3.1418481120000004,0.000520359343,3.130070486,0.00380959546
85,713238886000.0,3.137676357,0.00116048564,3.141792041,0.000621962379,3.1301037359999997,0.0030810496
86,718124084000.0,3.1382968660000006,0.00100924281,3.1423055540000004,0.000506382114,3.130089494,0.00267483504
87,723009282000.0,3.138139529,0.00105084565,3.141785703,0.000505494824,3.130174651,0.00279901027
88,727894480000.0,3.138158089,0.00125107648,3.1417562039999996,0.000556295921,3.130225614,0.00299595473
89,732779678000.0,3.13819323,0.00113907483,3.142440708,0.000646611309,3.130179881,0.00275489939
90,737664875000.0,3.1378423509999998,0.00108950836,3.14203121,0.000610200587,3.1304895729999997,0.00339916778
91,742550073000.0,3.13789656,0.00101822981,3.142002804,0.000507473813,3.1304494650000003,0.00278912558
92,747435271000.0,3.1378988760000004,0.0012134524,3.1420236239999997,0.000557425191,3.1304311,0.00265780592
93,752320469000.0,3.1378159250000004,0.00161896375,3.142009841,0.000579785629,3.1302000430000003,0.00381167031
94,757205667000.0,3.13803776,0.00109886889,3.142002911,0.000646109496,3.1290354799999998,0.00293130086
95,762090865000.0,3.1380355200000003,0.00109633253,3.142005853,0.000496036543,3.129033864,0.00356744131
96,766976063000.0,3.137785805,0.00101329049,3.142057512,0.000494767236,3.129249754,0.00262824513
97,771861260000.0,3.1375965029999997,0.0012658268,3.142052632,0.000583450319,3.129020621,0.00263371196
98,776746458000.0,3.137587741,0.00105580773,3.1420378629999997,0.000597268841,3.129032742,0.00338594889
99,781631656000.0,3.137935083,0.00123016141,3.1419635329999998,0.00106160708,3.129136662,0.00332002907
100,786516854000.0,3.137312093,0.00108758722,3.14187348,0.000507883762,3.128872808,0.00357871714
101,791402052000.0,3.137308369,0.00108145045,3.141855619,0.000510208354,3.128919711,0.0027739505
102,796287250000.0,3.137298024,0.00118808323,3.1424408870000002,0.000552996064,3.1289751669999997,0.00304500931
103,801172447000.0,3.1369100130000005,0.00101610914,3.142022299,0.000544593603,3.129385084,0.0035067285
104,806057645000.0,3.136925695,0.00126056225,3.1420151560000003,0.000558927632,3.129873358,0.00354537891
105,810942843000.0,3.137116131,0.00100443792,3.141903216,0.000533428439,3.129882879,0.00262078793
106,815828041000.0,3.136847271,0.00108859606,3.141204659,0.000501826805,3.129966066,0.00279752217
107,820713239000.0,3.1368732060000006,0.00101080528,3.1411915149999996,0.0004959721,3.130033635,0.00304114527
108,825598437000.0,3.136969217,0.00136408526,3.141427093,0.000714006879,3.130038001,0.00271495318
109,830483635000.0,3.136709235,0.00123908073,3.1409854279999996,0.000588283183,3.130301734,0.0038167414
110,835368832000.0,3.137401767,0.000997576903,3.1409653769999997,0.000543812552,3.1302913219999997,0.00264869676
111,840254030000.0,3.1374354530000006,0.00104023762,3.1410417619999995,0.000507996895,3.130279443,0.00282561578
112,845139228000.0,3.137634489,0.00102526379,3.140803699,0.000498749265,3.1305472320000005,0.00318781485
113,850024426000.0,3.137969194,0.00136253749,3.1408038169999997,0.00069456972,3.130466996,0.00270410995
114,854909624000.0,3.1379711630000005,0.00100879083,3.1417922230000004,0.000548282726,3.130450234,0.0034937795
115,859794822000.0,3.1380315440000004,0.00101592331,3.1426518459999997,0.000526940615,3.130620703,0.00291345894
116,864680020000.0,3.1381617019999997,0.00104897992,3.143050195,0.000504781005,3.130438293,0.00281102667
117,869565217000.0,3.138160755,0.00127438358,3.1430544999999994,0.000617188219,3.130458837,0.0028595616
118,874450415000.0,3.1383824029999996,0.00140616335,3.1433554339999996,0.000655068335,3.1305484729999997,0.00353380524
119,879335613000.0,3.1377376619999997,0.00102940873,3.1434438150000004,0.000523275059,3.1306300969999996,0.00358959901
120,884220811000.0,3.13774762,0.00100807693,3.1434454980000006,0.000488560015,3.1306971999999993,0.00319842579
121,889106009000.0,3.1380291199999997,0.000994272713,3.1439370779999996,0.000487509386,3.1307538079999997,0.00277318173
122,893991207000.0,3.138015231,0.00121201355,3.143840847,0.000630626165,3.1306610489999995,0.00296162522
123,898876404000.0,3.138031427,0.00112633745,3.143839542,0.000497697366,3.1307436080000004,0.00382248175
124,903761602000.0,3.138248857,0.00100436309,3.143361573,0.000597016853,3.130786638,0.00277336862
125,908646800000.0,3.138167082,0.00103170669,3.1429089390000002,0.000502990579,3.130904192,0.00319070445
126,913531998000.0,3.138193817,0.00109147243,3.142908265,0.000534872228,3.130998042,0.00288466002
127,918417196000.0,3.138310722,0.00139797848,3.1432712919999997,0.000638467667,3.131024811,0.00290323115
128,923302394000.0,3.138182225,0.00118481008,3.1430761130000002,0.000508377562,3.1312807549999997,0.00390875538
129,928187592000.0,3.138963151,0.00103491111,3.1430889870000005,0.000570257956,3.131063787,0.00272303415
130,933072789000.0,3.1390432600000002,0.000998408934,3.1432572750000003,0.000501564899,3.131080615,0.00279190869
131,937957987000.0,3.1389406040000005,0.00107891003,3.142974839,0.000529161893,3.131359981,0.00286473495
132,942843185000.0,3.1390288710000003,0.00135985444,3.142983665,0.000551660817,3.1313342590000004,0.00286434383
133,947728383000.0,3.1390780740000004,0.00109991248,3.143069422,0.000636187773,3.1313493219999997,0.00300109324
134,952613581000.0,3.139110097,0.00103787638,3.142986264,0.000540922908,3.131563286,0.00346902423
135,957498779000.0,3.1392044080000003,0.00100056578,3.1429753959999998,0.000490585121,3.131435055,0.00285456977
136,962383977000.0,3.139229958,0.00133680314,3.143015821,0.000589769698,3.1314456239999995,0.00260769011
137,967269174000.0,3.139413101,0.001241065,3.1431417730000004,0.00054164862,3.131563087,0.00357980795
138,972154372000.0,3.139479401,0.00104954819,3.1430982160000003,0.000661260456,3.1314034480000004,0.00312576456
139,977039570000.0,3.139490549,0.00104345695,3.143110066,0.000505391892,3.1314281910000004,0.00359931437
140,981924768000.0,3.1397291679999997,0.00105202444,3.1434700870000003,0.000491882469,3.1314953950000004,0.00265874633
141,986809966000.0,3.139748856,0.00135929315,3.1434847840000004,0.000610946423,3.131393878,0.00260359201
142,991695164000.0,3.139764314,0.00104341067,3.1434922619999996,0.00061139998,3.131444404,0.00363528432
143,996580362000.0,3.1399907230000004,0.00118391217,3.1439210969999998,0.000649478812,3.1314851839999998,0.00326301264
144,1001465560000.0,3.1399562360000006,0.00101990488,3.1438040779999996,0.000516289749,3.1315423389999997,0.0034902881
145,1006350760000.0,3.1399874629999998,0.00115375495,3.1438139000000005,0.000544479498,3.131615534,0.00269583494
146,1011235960000.0,3.140149347,0.00114965489,3.143634028,0.000529953229,3.131653568,0.00301589442
147,1016121150000.0,3.14005804,0.00100474068,3.1430134240000003,0.000584941908,3.1318518040000005,0.00346153377
148,1021006350000.0,3.1401087149999998,0.00114835129,3.1430273910000004,0.000541561144,3.1319074000000002,0.0032198048
149,1025891550000.0,3.1402248029999997,0.000996585852,3.1433229160000002,0.000528569659,3.131945434,0.00269137551
150,1030776750000.0,3.1401283230000003,0.00121084751,3.143156212,0.00055725435,3.1321883230000003,0.00277048009
151,1035661940000.0,3.140206007,0.00104913738,3.143175828,0.000518080792,3.132199984,0.00312907942
152,1040547140000.0,3.140298009,0.00132604846,3.143346571,0.000688309606,3.132242059,0.0027302678
153,1045432340000.0,3.140272059,0.00111715397,3.1432311160000004,0.000516588944,3.13246147,0.00378445205
154,1050317540000.0,3.140351673,0.00103996057,3.14323496,0.000505373139,3.1323824919999996,0.00268324002
155,1055202740000.0,3.14041042,0.00110811621,3.143327208,0.000527787049,3.1324189810000003,0.0027081565
156,1060087930000.0,3.140498708,0.00100978655,3.143901554,0.000530016978,3.1325785530000005,0.00330577627
157,1064973130000.0,3.140577629,0.0012853535,3.144343751,0.000667504233,3.1324647390000004,0.00274663668
158,1069858330000.0,3.140611556,0.00100213921,3.144393076,0.000571516744,3.1324984910000007,0.00350793476
159,1074743530000.0,3.140775464,0.00108236248,3.1445454369999997,0.000486115321,3.132590372,0.00293634723
160,1079628720000.0,3.1408244969999997,0.00113198727,3.144497874,0.000522753739,3.132501428,0.00266821113
161,1084513920000.0,3.140846038,0.00133234349,3.1445241069999996,0.0007080748,3.132537072,0.00308602204
162,1089399120000.0,3.141017515,0.00125094979,3.1448032589999997,0.000534628262,3.1325824019999997,0.00375689559
163,1094284320000.0,3.141010527,0.00100085202,3.144714764,0.000534343847,3.13256131,0.00327150369
164,1099169520000.0,3.141033302,0.00104582382,3.144727945,0.000513775758,3.132607161,0.00297398623
165,1104054710000.0,3.141190252,0.000996723025,3.1450616699999996,0.000493346051,3.132637925,0.00288733263
166,1108939910000.0,3.1411265,0.00126736237,3.144930268,0.00068452945,3.132716161,0.00284222892
167,1113825110000.0,3.1411608909999997,0.00106062956,3.144940224,0.000515045546,3.1327564590000003,0.0037899145
168,1118710310000.0,3.141289958,0.000989306697,3.1452586890000003,0.000542460923,3.132790148,0.00273788088
169,1123595510000.0,3.1411861100000005,0.00108472649,3.145103091,0.00050411392,3.1329367059999997,0.00301819596
170,1128480700000.0,3.1412448139999998,0.00112516845,3.145123523,0.000565022109,3.132958114,0.00307940621
171,1133365900000.0,3.141336338,0.0013575039,3.1453542610000005,0.000554909975,3.132995723,0.00295519017
172,1138251100000.0,3.141285336,0.00106433696,3.1450311980000003,0.000521049979,3.133182721,0.0037365286
173,1143136300000.0,3.141371179,0.00101031344,3.145059541,0.000485711642,3.133178997,0.0026820665
174,1148021490000.0,3.141445977,0.000998029889,3.145203755,0.000486021618,3.133232302,0.00276435498
175,1152906690000.0,3.141469419,0.00117164324,3.145158923,0.000611443574,3.133402509,0.00286484217
176,1157791890000.0,3.141573283,0.00126371861,3.145185912,0.000518085885,3.13335866,0.00301913562
177,1162677090000.0,3.1416439769999998,0.00101869231,3.1452921409999997,0.000615841619,3.133420021,0.00300231119
178,1167562290000.0,3.141744139,0.00101966851,3.145336378,0.000485769273,3.133542222,0.003353764
179,1172447480000.0,3.1418547400000003,0.000991538982,3.1453551690000006,0.00049903873,3.13351238,0.00275686282
180,1177332680000.0,3.1419092389999994,0.00138548741,3.1454299470000002,0.000588604676,3.133565604,0.00264169462
181,1182217880000.0,3.1420633419999997,0.00110372248,3.145603619,0.000515847248,3.13365396,0.00380353111
182,1187103080000.0,3.142130358,0.00101010659,3.14580158,0.000596292889,3.1336607860000005,0.0028523599
183,1191988280000.0,3.1421719990000003,0.00100883535,3.1458522199999996,0.000490266457,3.1337152010000002,0.00326745375
184,1196873470000.0,3.1423387600000003,0.00116021552,3.1461284999999997,0.000558884463,3.133776361,0.00279416175
185,1201758670000.0,3.1423411680000006,0.00141317254,3.146062047,0.000611191322,3.133822162,0.00262685652
186,1206643870000.0,3.1423784439999998,0.00102554417,3.146098687,0.000659641572,3.133880272,0.00375702954
187,1211529070000.0,3.142522952,0.00103650005,3.1464024619999997,0.000528726892,3.133919368,0.00334601315
188,1216414260000.0,3.142476358,0.00100900672,3.1463014959999995,0.000500302621,3.1340308420000005,0.00308575203
189,1221299460000.0,3.1425218,0.00134034805,3.146330393,0.000596819795,3.134062376,0.00279968794
190,1226184660000.0,3.142628894,0.00108505822,3.1465957990000004,0.000529449358,3.134096056,0.00336823473
191,1231069860000.0,3.142568012,0.00101351975,3.1464841669999997,0.00064225251,3.1342422170000006,0.00320433744
192,1235955060000.0,3.1426173619999997,0.00103863543,3.146500287,0.000486986284,3.1342320260000003,0.00328941495
193,1240840250000.0,3.142697094,0.00109257385,3.146703791,0.000501941961,3.134277468,0.00258192609
194,1245725450000.0,3.142660254,0.00138234944,3.146399883,0.00061760592,3.134421338,0.00263328141
195,1250610650000.0,3.14274123,0.0010045113,3.1464213350000003,0.000585460878,3.134412601,0.00346991797
196,1255495850000.0,3.1428165830000006,0.0011817915,3.146566953,0.000585143189,3.134470214,0.00276849922
197,1260381050000.0,3.1428233569999997,0.00102150512,3.146515099,0.000500598092,3.1345926920000005,0.0035533101
198,1265266240000.0,3.142925981,0.00117426435,3.1465430000000003,0.000533383799,3.13457548,0.00266541316
199,1270151440000.0,3.142993229999999,0.00113002787,3.14665043,0.000497528639,3.134641467,0.002699448
200,1275036640000.0,3.14307138,0.00101507604,3.146693087,0.000644323099,3.13474874,0.00335796799
201,1279921840000.0,3.143172119,0.00109667429,3.1467056560000004,0.000535693455,3.1347483140000003,0.0028778212
202,1284807030000.0,3.143238469,0.00102405835,3.1467864210000003,0.000503570159,3.13482705,0.00306366243
203,1289692230000.0,3.1433771360000007,0.00126078712,3.1469425220000007,0.000540831768,3.1349189790000005,0.0027894072
204,1294577430000.0,3.1434567860000002,0.00111233296,3.1471538800000003,0.000486421858,3.1349680989999995,0.00288405555
205,1299462630000.0,3.143519854,0.00124084621,3.147224914,0.000679156026,3.135042037,0.00307624696
206,1304347830000.0,3.1436648020000004,0.00105230017,3.1474539620000006,0.000512091795,3.1351081659999998,0.00381842272
207,1309233020000.0,3.1437191460000005,0.00104590609,3.1474345120000007,0.000488475432,3.135211815,0.00274821094
208,1314118220000.0,3.1437770210000004,0.00117239733,3.14749047,0.000511763113,3.1352642879999997,0.00272613089
209,1319003420000.0,3.143909249,0.0010502853,3.1477397110000003,0.000628542189,3.1353209300000002,0.00335856409
210,1323888620000.0,3.143927492,0.00121901197,3.147692222,0.000626340516,3.1354505520000004,0.0027667295
211,1328773820000.0,3.143979249,0.0010155911,3.1477316799999997,0.000536190978,3.135472921,0.00380252067
212,1333659010000.0,3.14408736,0.00114240513,3.147968142,0.000536249047,3.135521043,0.00280442497
213,1338544210000.0,3.1440619219999997,0.00116898977,3.147886017,0.000532103507,3.135633854,0.00272229918
214,1343429410000.0,3.144117345,0.00127272823,3.147910001,0.000670453186,3.1356330449999996,0.00338589068
215,1348314610000.0,3.144205537,0.00116485607,3.148113259,0.000509408164,3.135677534,0.00343429154
216,1353199800000.0,3.1441794940000003,0.00100735314,3.1480341180000004,0.000561175919,3.135791983,0.00309861065
217,1358085000000.0,3.144249544,0.00113945962,3.148055679,0.000527818593,3.1357780689999997,0.00280749336
218,1362970200000.0,3.1443167,0.00105555834,3.1482008969999997,0.000572767961,3.135831536,0.00291206049
219,1367855400000.0,3.1443216720000002,0.00130635459,3.148163414,0.000707499317,3.1359395780000003,0.00271751307
220,1372740600000.0,3.1444110160000003,0.00107328386,3.148191351,0.000536782553,3.13592833,0.00360002901
221,1377625790000.0,3.1444853720000006,0.00101400991,3.148315062,0.000497534453,3.136012075,0.00268995103
222,1382510990000.0,3.1445539640000004,0.00114092787,3.148361883,0.000511158926,3.1361119020000006,0.00296174723
223,1387396190000.0,3.144660355,0.00110168311,3.148390847,0.000643927478,3.1361528929999998,0.0031935198
224,1392281390000.0,3.144747042,0.00126740232,3.1485029040000003,0.000507517352,3.1362497019999998,0.00273918238
225,1397166590000.0,3.144856793,0.0010094151,3.14861478,0.000551373934,3.136346966,0.00365819737
226,1402051780000.0,3.144963588,0.0010518857,3.148639517,0.000498432238,3.136432689,0.00265173643
227,1406936980000.0,3.1450435430000003,0.00100230068,3.148732269,0.00051398232,3.136515277,0.0027610441
228,1411822180000.0,3.145171839,0.00131071407,3.148908666,0.000632719877,3.136607626,0.00287243216
229,1416707380000.0,3.145260448,0.00119272871,3.148922661,0.00049701523,3.136720372,0.00312787922
230,1421592570000.0,3.145324677,0.000985335769,3.1489900960000003,0.000566773406,3.13678865,0.00329959987
231,1426477770000.0,3.1454469769999998,0.00103851468,3.1491959830000003,0.000515623409,3.1368631460000005,0.00325414505
232,1431362970000.0,3.145485514,0.00102570267,3.14917294,0.000558281281,3.1369789519999998,0.00275830104
233,1436248170000.0,3.1455441840000002,0.00137307008,3.149225827,0.000577850764,3.1370217260000004,0.00276247169
234,1441133370000.0,3.1456486500000005,0.00100518172,3.149432487,0.000592246724,3.137069381,0.00385067677
235,1446018560000.0,3.145646596,0.000984472804,3.14938216,0.000547559911,3.13717195,0.00272316566
236,1450903760000.0,3.1457038980000003,0.000990409061,3.149425377,0.000501047658,3.1371799979999997,0.00326928462
237,1455788960000.0,3.1457817520000004,0.0013337371,3.149608473,0.000601650433,3.137230297,0.00286162353
238,1460674160000.0,3.1457797470000006,0.00134580354,3.1495675669999996,0.000555390309,3.137336565,0.00280046172
239,1465559360000.0,3.1458394079999996,0.00101350621,3.149598772,0.00066308833,3.1373241050000003,0.00385299385
240,1470444550000.0,3.1459023009999996,0.000997744734,3.1497474559999996,0.000511058401,3.1373821410000002,0.00310803876
241,1475329750000.0,3.145919305,0.00100753693,3.1495635220000002,0.000517641883,3.137469043,0.00279685895
242,1480214950000.0,3.146000029,0.00141483191,3.149592405,0.000592609189,3.137479128,0.00288069904
243,1485100150000.0,3.146071025,0.00101471456,3.149724795,0.000567500244,3.137552405,0.00331864912
244,1489985340000.0,3.146114107,0.00100209393,3.1497464949999996,0.000638084057,3.137641229,0.00290357934
245,1494870540000.0,3.146227401,0.000997691745,3.1497935030000006,0.000497235144,3.1376907210000002,0.00326838364
246,1499755740000.0,3.1463149589999997,0.00123133697,3.1499198579999996,0.000534057835,3.1377767850000002,0.00265030052
247,1504640940000.0,3.1464068549999995,0.00138189234,3.1500051399999998,0.000559075405,3.1378726319999997,0.00257665778
248,1509526140000.0,3.146529565,0.000996925758,3.150056148,0.000623458497,3.1379456190000004,0.00373596765
249,1514411330000.0,3.1466240020000003,0.00106203684,3.1501697879999995,0.000513954634,3.138045462,0.00274947651
250,1519296530000.0,3.1467561440000003,0.00100216127,3.1503232239999996,0.000511264878,3.1381446570000002,0.00331551847
251,1524181730000.0,3.146861924,0.0013206885,3.1505251449999996,0.000570073863,3.1382515989999997,0.0027195058
252,1529066930000.0,3.146954604,0.0010705122,3.1506262529999995,0.000551907344,3.138348805,0.00275502726
253,1533952130000.0,3.1470855060000003,0.00108368031,3.150813063,0.000694744039,3.1384329850000006,0.00332640375
254,1538837320000.0,3.147165025,0.00103805317,3.150830183,0.000486670004,3.1385549090000002,0.00313204528
255,1543722520000.0,3.14724464,0.00109625921,3.150913138,0.000504741377,3.1386247500000004,0.00303419588
256,1548607720000.0,3.1473512230000003,0.00132344558,3.151097632,0.000546920634,3.138700794,0.00273956092
257,1553492920000.0,3.147407143,0.00101553373,3.151097674,0.000595714567,3.138823533,0.00325738839
258,1558378110000.0,3.1474773220000003,0.00117759364,3.151158728,0.000582644679,3.138865981,0.00303574687
259,1563263310000.0,3.14757576,0.00101525739,3.1513415510000002,0.000523123875,3.138944773,0.0037291037
260,1568148510000.0,3.1476072210000003,0.00116160945,3.151327997,0.00054491988,3.1390574019999997,0.00260958847
261,1573033710000.0,3.147676644,0.00111796202,3.1513759190000004,0.000507659488,3.139088032,0.00266266393
262,1577918910000.0,3.1477601699999997,0.00115774986,3.151539972,0.000713435454,3.139146236,0.00349561995
263,1582804100000.0,3.147778700999999,0.00112693429,3.151519054,0.00053513788,3.139239661,0.00294823313
264,1587689300000.0,3.147861023,0.00102706104,3.1515647600000003,0.000512957657,3.1392721249999997,0.00368949928
265,1592574500000.0,3.147935286,0.00120198943,3.1517065260000003,0.000535305101,3.1393354249999996,0.00276868823
266,1597459700000.0,3.147974196,0.00105311119,3.1517117860000003,0.000546271645,3.139430279,0.00289702783
267,1602344890000.0,3.148064214,0.00126040215,3.151755052,0.000663197525,3.1394546809999992,0.0033810529
268,1607230090000.0,3.1481356750000002,0.00104734259,3.1518753150000003,0.000553971063,3.139534014,0.00352527844
269,1612115290000.0,3.1481934560000004,0.00108087677,3.1519149850000003,0.000490160926,3.139614867,0.00277151806
270,1617000490000.0,3.1482828940000003,0.00117201099,3.151950149,0.000517253842,3.1396586589999997,0.00283639044
271,1621885690000.0,3.148364116,0.00118017143,3.152065165,0.000693071287,3.1397472200000003,0.00321359645
272,1626770880000.0,3.1484384800000003,0.00124724594,3.152145551,0.000556441528,3.139831476,0.00273441221
273,1631656080000.0,3.1485422659999998,0.00101588318,3.152188425,0.000537448791,3.139919668,0.00386974215
274,1636541280000.0,3.1486298899999996,0.001168628,3.152294485,0.000501432741,3.140002354,0.00260388739
275,1641426480000.0,3.148719659,0.00104910248,3.1524051589999997,0.000520084262,3.1400938669999996,0.00275067272
276,1646311680000.0,3.1488253629999994,0.00127178063,3.1524531590000002,0.000682181763,3.1401924799999996,0.0033539546
277,1651196870000.0,3.148907847,0.00109118099,3.152548714,0.000509957743,3.1402796109999995,0.00296620525
278,1656082070000.0,3.1490115579999998,0.00103831428,3.1526982650000006,0.000531045143,3.1403748029999994,0.0032633249
279,1660967270000.0,3.1491014099999997,0.00118519096,3.152732852,0.000532709379,3.140476342,0.00290511742
280,1665852470000.0,3.14918985,0.00112384067,3.152819667,0.000648230898,3.1405604699999996,0.00278606806
281,1670737660000.0,3.149301405,0.00134989514,3.1529951090000004,0.000588163644,3.140642336,0.00278180859
282,1675622860000.0,3.149376078,0.00102626036,3.1530202180000004,0.000580253355,3.140749745,0.00368146139
283,1680508060000.0,3.149468014,0.00101135199,3.1531014130000004,0.000523543917,3.140807928,0.00299430465
284,1685393260000.0,3.149565651,0.00101093221,3.1532663590000007,0.000527315311,3.1408804249999998,0.00313664464
285,1690278460000.0,3.1496312129999997,0.00122514651,3.1532877370000003,0.000662483488,3.140983766,0.00296139505
286,1695163650000.0,3.149710534,0.00123161177,3.1533482050000003,0.000518808582,3.141023804,0.00265021601
287,1700048850000.0,3.149792079,0.00102397257,3.153490711,0.000650337474,3.1411026679999994,0.00384847212
288,1704934050000.0,3.1498500050000002,0.00106248162,3.1535111000000002,0.000520207576,3.14118501,0.00289345492
289,1709819250000.0,3.1499286900000003,0.0010517335,3.1535615160000003,0.000557796627,3.141225122,0.00294403873
290,1714704450000.0,3.1500098750000003,0.00142721113,3.153696224,0.000570248418,3.1412953719999996,0.00292570931
291,1719589640000.0,3.150055827,0.00109716258,3.1537126419999995,0.000541860232,3.1413693329999997,0.00322568103
292,1724474840000.0,3.150147669,0.00101084482,3.1537595479999996,0.000582264209,3.141426981,0.00352800366
293,1729360040000.0,3.150225238,0.00103930025,3.153881122,0.00052636439,3.1415015310000003,0.00330016073
294,1734245240000.0,3.150279083,0.0012186926,3.153919691,0.000621115717,3.141587252,0.00270489245
295,1739130430000.0,3.150384934,0.00134079093,3.153975307,0.000512180541,3.141648728,0.00277501786
296,1744015630000.0,3.1504706220000003,0.00103830855,3.15409256,0.000660220492,3.141738489,0.00371041181
297,1748900830000.0,3.150553239,0.00101581679,3.15417694,0.000545590926,3.1418282129999997,0.00279925782
298,1753786030000.0,3.150661315,0.00101055307,3.154236506,0.000518982138,3.141910813,0.00336219359
299,1758671230000.0,3.1507537869999998,0.00139256142,3.154348999,0.000600437245,3.1420201839999997,0.00281023003
300,1763556420000.0,3.150852715,0.00113338138,3.154463062,0.000562310955,3.1421169559999997,0.00282479704
301,1768441620000.0,3.15095712,0.00103856107,3.154517217,0.000655660779,3.1422291419999997,0.00370862248
302,1773326820000.0,3.151055845,0.00100607689,3.1546302180000003,0.000538314723,3.142321912,0.00303322578
303,1778212020000.0,3.151155565,0.00113562456,3.154762774,0.000533858615,3.1424230169999996,0.0028809843
304,1783097220000.0,3.151259528,0.00139376748,3.154820392,0.000552077655,3.142540846,0.00275977677
305,1787982410000.0,3.1513512639999997,0.00107937414,3.1549203230000002,0.000683414703,3.142623193,0.00313236902
306,1792867610000.0,3.1514441960000004,0.00109382813,3.155049179,0.000568165623,3.1427198950000004,0.0029226187
307,1797752810000.0,3.151535915,0.00104643416,3.155095453,0.000546255685,3.1428166280000003,0.00360648146
308,1802638010000.0,3.151617821,0.00132561619,3.155172604,0.00053784616,3.1428928110000003,0.00268176383
309,1807523200000.0,3.151703478,0.00111564325,3.155310432,0.000536998266,3.142974898,0.00270088518
310,1812408400000.0,3.151772534,0.00114283382,3.155347792,0.00071372415,3.1430639240000002,0.00345094897
311,1817293600000.0,3.151863659,0.0011000349,3.1554238000000003,0.000562051695,3.143123912,0.0028011051
312,1822178800000.0,3.151944123,0.0011085906,3.155563723,0.000549886694,3.1431983590000003,0.00349672341
313,1827064000000.0,3.151997985,0.00131179319,3.1555879810000005,0.000532065305,3.143284769,0.00272379858
314,1831949190000.0,3.152097219,0.00104208459,3.155662764,0.000659450159,3.1433298660000006,0.00276894395
315,1836834390000.0,3.152171518,0.00131889543,3.155791291,0.000635450952,3.143420397,0.00321019082
316,1841719590000.0,3.1522432599999997,0.00103173636,3.1558457449999997,0.000583468792,3.143513548,0.00361466106
317,1846604790000.0,3.152347881,0.00111317469,3.15591954,0.000535736935,3.1435760470000003,0.00305527942
318,1851489990000.0,3.152439621,0.00108726668,3.1560525280000005,0.0005396349,3.1436799109999995,0.00293131254
319,1856375180000.0,3.152528163,0.00114912673,3.1561271270000004,0.000741413619,3.143776602,0.00316975633
320,1861260380000.0,3.1526357359999997,0.00122325263,3.156194549,0.000536105546,3.1438625620000002,0.00283220505
321,1866145580000.0,3.152739334,0.00103189282,3.156336202,0.00058014908,3.143967481,0.00391167199
322,1871030780000.0,3.152828394,0.0011608354,3.15641581,0.000534724769,3.144073415,0.00266001961
323,1875915970000.0,3.1529631490000005,0.00103747449,3.15650346,0.000570338723,3.1441770339999997,0.00288660042
324,1880801170000.0,3.1530692760000005,0.00137230207,3.1566441460000005,0.00066812472,3.1442905439999995,0.00328798328
325,1885686370000.0,3.1531668840000004,0.00106604112,3.156747471,0.000585136338,3.1444046439999997,0.00321349111
326,1890571570000.0,3.1533022870000003,0.00103291636,3.156840016,0.000581505923,3.144501969,0.00364129058
327,1895456770000.0,3.1534020570000005,0.00104934122,3.156963004,0.000567943176,3.144620007,0.00295856686
328,1900341960000.0,3.1535209180000003,0.00117965898,3.157092622,0.000679358043,3.1447284570000003,0.00294872932
329,1905227160000.0,3.1536470130000005,0.00130359787,3.1571695410000005,0.000577134161,3.1448270210000002,0.00293639309
330,1910112360000.0,3.1537645640000003,0.00102280501,3.157296257,0.000664633792,3.144934054,0.00373153761
331,1914997560000.0,3.153869259,0.00112396959,3.157423134,0.000562558077,3.145037309,0.00268227109
332,1919882760000.0,3.15398211,0.0010427202,3.157493034,0.000577239119,3.145152684,0.00317345334
333,1924767950000.0,3.1540985590000004,0.0014537356,3.1576169689999998,0.00067438615,3.145248014,0.00294066865
334,1929653150000.0,3.154180671,0.00113222348,3.157730519,0.000640582075,3.145358962,0.00274289209
335,1934538350000.0,3.1542936110000004,0.00105836615,3.1578026839999995,0.000616566792,3.145463581,0.0037990856
336,1939423550000.0,3.154392781,0.00105684165,3.1578964599999995,0.0005539022,3.145551919,0.002736858
337,1944308740000.0,3.15447816,0.00121581921,3.1580231129999996,0.000618681372,3.145665565,0.00300086407
338,1949193940000.0,3.1545600200000004,0.00140100209,3.158083658,0.000586210402,3.1457501259999994,0.00280504779
339,1954079140000.0,3.1546536259999995,0.000999128448,3.1581674019999997,0.000704537744,3.145839358,0.00306688332
340,1958964340000.0,3.1547515159999997,0.00109367894,3.1583075259999998,0.000563499996,3.145945283,0.0031226705
341,1963849540000.0,3.154828698,0.00105255566,3.15835916,0.000577568609,3.1460473270000002,0.00344017705
342,1968734730000.0,3.154947919,0.00138341123,3.1584611369999998,0.000642338176,3.146127746,0.00277599105
343,1973619930000.0,3.155039174,0.00115353107,3.15859284,0.00060599374,3.146228087,0.00266473399
344,1978505130000.0,3.155142146,0.00107669687,3.15867016,0.000729828585,3.1463456269999996,0.00376197595
345,1983390330000.0,3.155273439,0.00106972271,3.158776412,0.000549469873,3.146422908,0.00281555775
346,1988275530000.0,3.15537195,0.00118274234,3.1589071150000003,0.000546937025,3.1465461699999997,0.00345055778
347,1993160720000.0,3.1555005649999996,0.00144783125,3.1590133060000003,0.00063559593,3.1466550040000003,0.00278159316
348,1998045920000.0,3.1556437510000004,0.00106561022,3.159113984,0.000730117575,3.146762004,0.00269948069
349,2002931120000.0,3.155774493,0.00114423142,3.159268211,0.000629017168,3.146903759,0.00352824935
350,2007816320000.0,3.15588918,0.00105329186,3.159374102,0.000646682282,3.147020523,0.00353184219
351,2012701510000.0,3.156050955,0.00128988433,3.159494558,0.000637977272,3.147148336,0.00303466217
352,2017586710000.0,3.156188287,0.00115525528,3.1596604669999997,0.00063636242,3.147280237,0.00284379331
353,2022471910000.0,3.15629343,0.00118841973,3.1597616889999998,0.000758334121,3.1474193660000003,0.00340868077
354,2027357110000.0,3.1564529009999998,0.00114925575,3.1598802639999994,0.000565008333,3.1475243920000002,0.0028936257
355,2032242310000.0,3.156569185,0.00114631899,3.160017893,0.000589220916,3.147652876,0.00369660357
356,2037127500000.0,3.15668669,0.00130334243,3.1601411140000004,0.000626704392,3.147786577,0.00273282677
357,2042012700000.0,3.15681345,0.00110755769,3.160241241,0.000711070796,3.1478794970000004,0.00283373925
358,2046897900000.0,3.156921069,0.00132736045,3.160375221,0.000645839966,3.1480107229999996,0.00343949596
359,2051783100000.0,3.157026674,0.00110924743,3.160500261,0.000663837622,3.1481125889999997,0.00328627318
360,2056668300000.0,3.1571352779999993,0.00120315901,3.160582395,0.000610460137,3.148209744,0.00323824918
361,2061553490000.0,3.157247965,0.00109007702,3.1607084080000005,0.000637611202,3.1483091540000006,0.00286179951
362,2066438690000.0,3.157323085,0.00136418979,3.1608021060000002,0.000758290072,3.148419332,0.00281563071
363,2071323890000.0,3.1574403769999995,0.00120050734,3.1608960370000005,0.000581647825,3.148527733,0.00287461754
364,2076209090000.0,3.157546958,0.00104606075,3.161017442000001,0.000675478919,3.1486141290000003,0.00370939997
365,2081094280000.0,3.157626713,0.00111459027,3.161126294,0.000635513574,3.14875012,0.00270620715
366,2085979480000.0,3.1577527859999996,0.00102960433,3.161226936,0.00065532968,3.1488534030000004,0.00308832848
367,2090864680000.0,3.1578662819999996,0.00150044234,3.161332896,0.000637758309,3.1489734579999995,0.00305256289
368,2095749880000.0,3.1579826609999997,0.00106132405,3.161468033,0.00075081418,3.149105496,0.00285658468
369,2100635080000.0,3.1581022059999997,0.00104858355,3.161566123,0.000645185393,3.1492156529999997,0.00379455833
370,2105520270000.0,3.158240158,0.00111164096,3.161692334,0.000575424384,3.149349143,0.00297390725
371,2110405470000.0,3.1583696019999996,0.00133098053,3.1618437529999994,0.000678935002,3.149474981,0.00279738871
372,2115290670000.0,3.1584969349999996,0.00133271138,3.161942442,0.000594518432,3.1496075699999997,0.00286945567
373,2120175870000.0,3.1586574329999997,0.00104146393,3.162080987,0.000742064312,3.1497140240000006,0.00373511186
374,2125061060000.0,3.1587849749999997,0.00110780563,3.1622238659999997,0.000670427479,3.149861909,0.00284240998
375,2129946260000.0,3.1589352309999996,0.00114596194,3.1623425129999996,0.000658704457,3.149989618,0.00333510433
376,2134831460000.0,3.159086301,0.00153945695,3.1624756809999996,0.000679936009,3.150086166,0.00293534025
377,2139716660000.0,3.1592109049999992,0.00118422235,3.1626176819999996,0.000806103385,3.150233045,0.00271932763
378,2144601860000.0,3.1593413969999995,0.00108533117,3.1627368559999995,0.000700194576,3.1503371059999994,0.00379876002
379,2149487050000.0,3.1594733429999997,0.00106504778,3.162850089,0.000627604667,3.150458842,0.00304325167
380,2154372250000.0,3.1595976329999997,0.00148255131,3.1629973970000003,0.000683925292,3.150582975,0.0030165941
381,2159257450000.0,3.159687926,0.00134349802,3.163092497,0.000680691683,3.150693541,0.00269280927
382,2164142650000.0,3.159831089,0.00101188722,3.1632168920000003,0.000893792571,3.150804409,0.00328674156
383,2169027850000.0,3.159949685,0.00113077848,3.163373795,0.000711409394,3.150920169,0.00303254092
384,2173913040000.0,3.1600389719999997,0.00113578063,3.163464063,0.000609644391,3.151053851,0.00354489996
385,2178798240000.0,3.160180477,0.00143013114,3.163584825,0.000644632957,3.1511477889999995,0.00267478831
386,2183683440000.0,3.160283125,0.00106049866,3.163718487,0.000765310099,3.151280754,0.00260086806
387,2188568640000.0,3.1603990470000003,0.00113765149,3.163835657,0.000758116699,3.151400734,0.00378296582
388,2193453830000.0,3.160529498,0.00107252165,3.1639487539999998,0.000662322239,3.151495793,0.00275529288
389,2198339030000.0,3.160657685,0.00126936062,3.1640862279999995,0.000691323923,3.1516314860000003,0.00353134277
390,2203224230000.0,3.16078396,0.00133198629,3.1642082099999995,0.000700322293,3.1517546160000003,0.00285558892
391,2208109430000.0,3.160918743,0.00113198136,3.1643200449999993,0.000735617223,3.15188113,0.00297895019
392,2212994630000.0,3.161072576,0.00117369233,3.164477895,0.000694546694,3.15199353,0.00347464541
393,2217879820000.0,3.161171856,0.00113356277,3.1645764630000004,0.000714786302,3.152132871,0.00361665641
394,2222765020000.0,3.1613320170000003,0.00133831697,3.164706195,0.000628666995,3.152259736,0.0028600808
395,2227650220000.0,3.161487449,0.00115627232,3.1648589550000006,0.000788926707,3.15237198,0.00279026782
396,2232535420000.0,3.161610248,0.00126713982,3.1649844310000006,0.000824741003,3.152533048,0.00343221781
397,2237420620000.0,3.161781999,0.00117596761,3.1651328860000003,0.000682116211,3.1526588770000004,0.00285589974
398,2242305810000.0,3.161914026,0.00129593309,3.1652620280000003,0.000698150476,3.152821162,0.00365324406
399,2247191010000.0,3.16206936,0.00136530916,3.1654221160000007,0.000786173343,3.152972337,0.00271854816
400,2252076210000.0,3.1622113769999998,0.00137536772,3.165543909,0.000947971691,3.153095256,0.00271131365
401,2256961410000.0,3.16235831,0.00122945794,3.1656857520000004,0.000715756299,3.1532479190000005,0.00330007531
402,2261846600000.0,3.162484472,0.00112881628,3.165829394,0.000729889497,3.153390867,0.00356750616
403,2266731800000.0,3.1626142770000003,0.00127610232,3.1659354980000005,0.000757723043,3.1535453230000003,0.00323981053
404,2271617000000.0,3.16277959,0.00120726955,3.1661005880000004,0.00088849157,3.1536600100000003,0.00308706763
405,2276502200000.0,3.162868153,0.00147271739,3.166207957,0.000861076594,3.153801081,0.00303161659
406,2281387400000.0,3.163017208,0.00119073877,3.1663268860000002,0.000880928373,3.1539141469999996,0.00285106671
407,2286272590000.0,3.163147592,0.00121479503,3.166460258,0.000747169556,3.154001932,0.004019071
408,2291157790000.0,3.163257251,0.00111784319,3.166580672,0.00085038728,3.154140246,0.00293365438
409,2296042990000.0,3.1633799330000003,0.00130603192,3.166682566,0.00104793034,3.154230503,0.00286925541
410,2300928190000.0,3.163481922,0.00140471543,3.1667761679999997,0.000834204052,3.1543673649999997,0.00317145219
411,2305813390000.0,3.163633948,0.00123425323,3.166916646,0.00104933452,3.154486433,0.00356106138
412,2310698580000.0,3.1637224159999997,0.00132439572,3.166990155,0.00083851238,3.1545867490000004,0.00328475689
413,2315583780000.0,3.1638839830000003,0.00130691862,3.1671299960000003,0.0007890779,3.1546844199999997,0.00335156525
414,2320468980000.0,3.164007916,0.00163032071,3.167250319,0.000995197545,3.154793248,0.00294752566
415,2325354180000.0,3.164105678,0.00119487862,3.1673610920000006,0.000968756266,3.154948396,0.00290537201
416,2330239370000.0,3.1642569529999998,0.00125963123,3.1675225810000005,0.000956481202,3.1550634499999997,0.00388232333
417,2335124570000.0,3.1643342970000004,0.00130647315,3.1676201120000003,0.00101617972,3.155251463,0.00289699698
418,2340009770000.0,3.1645157750000004,0.00150130313,3.167770469,0.00107181947,3.155376887,0.0032855975
419,2344894970000.0,3.1646620410000006,0.00157355321,3.167886499,0.000904019959,3.155500526,0.00289917986
420,2349780170000.0,3.1647980430000002,0.00137552012,3.168049627,0.000958099027,3.1556493370000003,0.00329981776
421,2354665360000.0,3.16491339,0.00143331723,3.168200822,0.00102419155,3.1557483,0.00337266225
422,2359550560000.0,3.165061402,0.00134226823,3.168336703,0.000999517991,3.1559272380000003,0.00362964687
423,2364435760000.0,3.1652491300000003,0.00147010658,3.168506782,0.000995383053,3.156046261,0.00306499521
424,2369320960000.0,3.165332018,0.00132093534,3.1686073310000005,0.00112873715,3.156210657,0.00304432617
425,2374206160000.0,3.1655200740000002,0.00142550799,3.1687808810000004,0.00104705003,3.1563578430000003,0.00407861402
426,2379091350000.0,3.165662573,0.00136029905,3.168900262,0.000971325729,3.1564750190000006,0.0028410746
427,2383976550000.0,3.165815877,0.0015977499,3.169030038,0.00105236162,3.156610551,0.004162649
428,2388861750000.0,3.165959269,0.00168831555,3.169172179,0.000989807914,3.1567167420000004,0.00285199602
429,2393746950000.0,3.166058609,0.00164034722,3.1693059949999998,0.00106882079,3.156907639,0.00280717174
430,2398632140000.0,3.1662444150000004,0.00176047161,3.169492478,0.00115133492,3.1570255289999998,0.00342571099
431,2403517340000.0,3.166388094,0.00156290346,3.169591049,0.00111751105,3.1571674749999996,0.003496669
432,2408402540000.0,3.166577606,0.00163678466,3.1697632410000005,0.00102369413,3.157296703,0.00404533041
433,2413287740000.0,3.166698751,0.00156310061,3.1699081350000005,0.00102884524,3.1574460859999998,0.00309640935
434,2418172940000.0,3.166834897,0.00168450472,3.1700462760000003,0.00115793024,3.157605095,0.00342100007
435,2423058130000.0,3.1670063870000003,0.001557664,3.170219707,0.00123507407,3.157665254,0.00335652419
436,2427943330000.0,3.167094742,0.00147219721,3.1703200040000006,0.00108030302,3.157838873,0.00385279853
437,2432828530000.0,3.167273608,0.00153249351,3.1704972250000005,0.00110849912,3.1579574990000006,0.00296659338
438,2437713730000.0,3.167408068,0.00190289885,3.170657437,0.00112955205,3.1581059209999998,0.00323771321
439,2442598930000.0,3.16756606,0.00161296315,3.170807015,0.00110146988,3.158230224,0.00338391381
440,2447484120000.0,3.1677094539999997,0.00143948384,3.1709101650000004,0.00127468643,3.158351859,0.00342342809
441,2452369320000.0,3.1678351210000004,0.001556788,3.171043457,0.00109953327,3.1585762859999997,0.00384914802
442,2457254520000.0,3.167996599,0.00169932739,3.171220007,0.00108386611,3.158711588,0.00323656987
