Repository: Owlbearpig/Master-thesis

File: plot_data/5_chapter05/ceramic/Sample2_000deg_1825ps_0m_263.5grad_D=2990.csv (part 1 of 6)
freq,ref_ind,kappa,alpha,epsilon_r,epsilon_i,ref_ind_S,kappa_S,alpha_S,alpha_max,epsilonS_r,epsilonS_i,delta_N,delta_A,H_measure_r,H_measure_i,H_calc_r,H_calc_i,T_measure,T_calc,thickness,allThicknesses,QSnValue,QSkValue,Num_Thickness,N_std,delta_K,delta_Eps_1,delta_Eps_2,
+2.97997069e+011,+3.08304245e+000,+2.20877741e-003,+2.75710023e-001,+9.50514588e+000,+1.36195091e-002,+3.08292423e+000,+2.15768437e-003,+2.69518803e-001,+4.42630285e+001,+9.50441715e+000,+1.33039548e-002,+4.64807600e-004,+4.36937739e-002,+2.61052383e-001,-6.60204115e-001,+2.61052383e-001,-6.60204115e-001,+7.09942125e-001,+7.09942125e-001,+2.99000000e-003,+2.99000000e-003,+1.00000000e+000,+1.00000000e+000,+1.73000000e+002,+2.00000000e+000,+3.49798872e-004,+2.86744274e-003,+2.15881265e-003
+3.02882267e+011,+3.08298792e+000,+2.23566730e-003,+2.83641406e-001,+9.50480952e+000,+1.37850705e-002,+3.08289936e+000,+2.12593306e-003,+2.69906033e-001,+4.43096010e+001,+9.50426393e+000,+1.31080753e-002,+4.87372714e-004,+3.94963239e-002,-1.82309874e-001,-6.85270255e-001,-1.82309874e-001,-6.85270255e-001,+7.09106630e-001,+7.09106630e-001,                ,+2.99000000e-003,                ,                ,                ,                ,+3.11095456e-004,+3.00636479e-003,+1.92022421e-003
+3.07767465e+011,+3.08293177e+000,+2.19949389e-003,+2.83552888e-001,+9.50446346e+000,+1.35617792e-002,+3.08286056e+000,+2.07525711e-003,+2.67721825e-001,+4.43594127e+001,+9.50402492e+000,+1.27954566e-002,+3.97989803e-004,+5.28253314e-002,-5.53940347e-001,-4.42724481e-001,-5.53940347e-001,-4.42724482e-001,+7.09122609e-001,+7.09122609e-001,                ,+2.99000000e-003,                ,                ,                ,                ,+4.09477801e-004,+2.45559368e-003,+2.52637779e-003
+3.12652662e+011,+3.08286923e+000,+2.11575405e-003,+2.77086854e-001,+9.50407822e+000,+1.30451861e-002,+3.08281074e+000,+2.00931034e-003,+2.63328770e-001,+4.44099509e+001,+9.50371805e+000,+1.23886470e-002,+4.90718896e-004,+3.59891854e-002,-7.09306166e-001,-2.69048703e-002,-7.09306166e-001,-2.69048702e-002,+7.09816250e-001,+7.09816250e-001,                ,+2.99000000e-003,                ,                ,                ,                ,+2.74612767e-004,+3.02669054e-003,+1.69513039e-003
+3.17537860e+011,+3.08279732e+000,+2.00413968e-003,+2.66570515e-001,+9.50363532e+000,+1.23567129e-002,+3.08275360e+000,+1.93258565e-003,+2.57231071e-001,+4.44585537e+001,+9.50336603e+000,+1.19153707e-002,+4.05651450e-004,+4.97578940e-002,-5.87478198e-001,+4.00385268e-001,-5.87478198e-001,+4.00385268e-001,+7.10942330e-001,+7.10942330e-001,                ,+2.99000000e-003,                ,                ,                ,                ,+3.73832724e-004,+2.50249186e-003,+2.30643627e-003
+3.22423058e+011,+3.08271678e+000,+1.88330315e-003,+2.54351870e-001,+9.50313922e+000,+1.16113805e-002,+3.08269340e+000,+1.84951168e-003,+2.49961046e-001,+4.45035389e+001,+9.50299518e+000,+1.14029549e-002,+3.99565074e-004,+4.87453996e-002,-2.35278250e-001,+6.72270691e-001,-2.35278250e-001,+6.72270692e-001,+7.12252580e-001,+7.12252580e-001,                ,+2.99000000e-003,                ,                ,                ,                ,+3.60676944e-004,+2.46480738e-003,+2.22519087e-003
+3.27308256e+011,+3.08263251e+000,+1.76705190e-003,+2.42267342e-001,+9.50262010e+000,+1.08943433e-002,+3.08263458e+000,+1.76375148e-003,+2.41982251e-001,+4.45450500e+001,+9.50263281e+000,+1.08740026e-002,+4.40521659e-004,+3.90174292e-002,+2.10282689e-001,+6.81862703e-001,+2.10282689e-001,+6.81862703e-001,+7.13551368e-001,+7.13551368e-001,                ,+2.99000000e-003,                ,                ,                ,                ,+2.84388827e-004,+2.71693778e-003,+1.75488760e-003
+3.32193454e+011,+3.08255231e+000,+1.66262492e-003,+2.31352377e-001,+9.50212598e+000,+1.02502566e-002,+3.08258113e+000,+1.67789572e-003,+2.33638923e-001,+4.45855021e+001,+9.50230360e+000,+1.03444993e-002,+3.61356271e-004,+5.10819746e-002,+5.75053599e-001,+4.24438462e-001,+5.75053599e-001,+4.24438462e-001,+7.14726976e-001,+7.14726976e-001,                ,+2.99000000e-003,                ,                ,                ,                ,+3.66849090e-004,+2.22905111e-003,+2.26289680e-003
+3.37078652e+011,+3.08248447e+000,+1.57112449e-003,+2.21835198e-001,+9.50170801e+000,+9.68593366e-003,+3.08253605e+000,+1.59354312e-003,+2.25156365e-001,+4.46295456e+001,+9.50202598e+000,+9.82430825e-003,+4.41776548e-004,+3.72897804e-002,+7.15753352e-001,-1.44783574e-004,+7.15753352e-001,-1.44783633e-004,+7.15753367e-001,+7.15753367e-001,                ,+2.99000000e-003,                ,                ,                ,                ,+2.63918246e-004,+2.72442540e-003,+1.62848300e-003
+3.41963850e+011,+3.08243528e+000,+1.48958595e-003,+2.13370500e-001,+9.50140505e+000,+9.18310460e-003,+3.08250094e+000,+1.51162909e-003,+2.16677890e-001,+4.46834148e+001,+9.50180975e+000,+9.31919616e-003,+3.80612051e-004,+5.14007205e-002,+5.76289681e-001,-4.26028871e-001,+5.76289681e-001,-4.26028871e-001,+7.16666167e-001,+7.16666167e-001,                ,+2.99000000e-003,                ,                ,                ,                ,+3.58591382e-004,+2.34755813e-003,+2.21186723e-003
+3.46849047e+011,+3.08240732e+000,+1.41371091e-003,+2.05394932e-001,+9.50123291e+000,+8.71526570e-003,+3.08247591e+000,+1.43282528e-003,+2.08316131e-001,+4.47535467e+001,+9.50165570e+000,+8.83329881e-003,+3.84078173e-004,+5.39508518e-002,+2.10247944e-001,-6.86030668e-001,+2.10247944e-001,-6.86030668e-001,+7.17525104e-001,+7.17525104e-001,                ,+2.99000000e-003,                ,                ,                ,                ,+3.71080932e-004,+2.36888682e-003,+2.28879670e-003
+3.51734245e+011,+3.08239893e+000,+1.34018923e-003,+1.97455569e-001,+9.50118134e+000,+8.26199571e-003,+3.08245991e+000,+1.35786719e-003,+2.00198634e-001,+4.48445999e+001,+9.50155724e+000,+8.37114233e-003,+4.31408422e-004,+4.80902750e-002,-2.39470252e-001,-6.77290320e-001,-2.39470252e-001,-6.77290320e-001,+7.18378855e-001,+7.18378855e-001,                ,+2.99000000e-003,                ,                ,                ,                ,+3.26177084e-004,+2.66048414e-003,+2.01202716e-003
+3.56619443e+011,+3.08240496e+000,+1.26789929e-003,+1.89399308e-001,+9.50121876e+000,+7.81635816e-003,+3.08245118e+000,+1.28773107e-003,+1.92494955e-001,+4.49574397e+001,+9.50150362e+000,+7.93873630e-003,+3.86223909e-004,+5.62463137e-002,-5.96288838e-001,-4.02184343e-001,-5.96288838e-001,-4.02184343e-001,+7.19244482e-001,+7.19244482e-001,                ,+2.99000000e-003,                ,                ,                ,                ,+3.76270253e-004,+2.38200176e-003,+2.32066408e-003
+3.61504641e+011,+3.08241862e+000,+1.19791995e-003,+1.81397077e-001,+9.50130313e+000,+7.38498151e-003,+3.08244793e+000,+1.22364274e-003,+1.85420469e-001,+4.50879555e+001,+9.50148372e+000,+7.54363003e-003,+3.84985709e-004,+5.51018207e-002,-7.19396784e-001,+3.19162681e-002,-7.19396783e-001,+3.19162680e-002,+7.20104423e-001,+7.20104423e-001,                ,+2.99000000e-003,                ,                ,                ,                ,+3.63632684e-004,+2.37428671e-003,+2.24269979e-003
+3.66389839e+011,+3.08243353e+000,+1.13281034e-003,+1.73855820e-001,+9.50139519e+000,+6.98362512e-003,+3.08244883e+000,+1.16694435e-003,+1.79218454e-001,+4.52273753e+001,+9.50148941e+000,+7.19409247e-003,+3.62417971e-004,+5.62072668e-002,-5.59610860e-001,+4.54483091e-001,-5.59610860e-001,+4.54483091e-001,+7.20915525e-001,+7.20915525e-001,                ,+2.99000000e-003,                ,                ,                ,                ,+3.65982134e-004,+2.23512386e-003,+2.25708824e-003
+3.71275037e+011,+3.08244556e+000,+1.07570604e-003,+1.67293076e-001,+9.50146945e+000,+6.63161062e-003,+3.08245340e+000,+1.11887058e-003,+1.74126458e-001,+4.53640501e+001,+9.50151770e+000,+6.89773287e-003,+3.77231189e-004,+5.08427924e-002,-1.79224956e-001,+6.99011496e-001,-1.79224956e-001,+6.99011496e-001,+7.21622239e-001,+7.21622239e-001,                ,+2.99000000e-003,                ,                ,                ,                ,+3.26696502e-004,+2.32632618e-003,+2.01489763e-003
+3.76160234e+011,+3.08245371e+000,+1.02953567e-003,+1.62219436e-001,+9.50151981e+000,+6.34699206e-003,+3.08246208e+000,+1.08029743e-003,+1.70335585e-001,+4.54860006e+001,+9.50157130e+000,+6.65995173e-003,+3.45287257e-004,+5.34020503e-002,+2.72306701e-001,+6.68862787e-001,+2.72306701e-001,+6.68862787e-001,+7.22169209e-001,+7.22169209e-001,                ,+2.99000000e-003,                ,                ,                ,                ,+3.38684941e-004,+2.12940152e-003,+2.08871300e-003
+3.81045432e+011,+3.08246002e+000,+9.96413309e-004,+1.59039459e-001,+9.50155880e+000,+6.14280838e-003,+3.08247608e+000,+1.05152801e-003,+1.67952614e-001,+4.55833291e+001,+9.50165770e+000,+6.48261990e-003,+3.64370725e-004,+4.75738116e-002,+6.17243507e-001,+3.75545183e-001,+6.17243508e-001,+3.75545183e-001,+7.22512098e-001,+7.22512098e-001,                ,+2.99000000e-003,                ,                ,                ,                ,+2.97853033e-004,+2.24695449e-003,+1.83701600e-003
+3.85930630e+011,+3.08246866e+000,+9.77193848e-004,+1.57971442e-001,+9.50161211e+000,+6.02433883e-003,+3.08249706e+000,+1.03217255e-003,+1.66974716e-001,+4.56498839e+001,+9.50178706e+000,+6.36333767e-003,+3.41070132e-004,+5.04956462e-002,+7.19633523e-001,-6.57014142e-002,+7.19633523e-001,-6.57014141e-002,+7.22626517e-001,+7.22626517e-001,                ,+2.99000000e-003,                ,                ,                ,                ,+3.12144383e-004,+2.10333973e-003,+1.92507237e-003
+3.90815828e+011,+3.08248466e+000,+9.71221808e-004,+1.58993430e-001,+9.50171071e+000,+5.98755264e-003,+3.08252666e+000,+1.02116350e-003,+1.67284842e-001,+4.56839701e+001,+9.50196955e+000,+6.29552744e-003,+3.22766204e-004,+5.41888604e-002,+5.38945500e-001,-4.81211403e-001,+5.38945500e-001,-4.81211403e-001,+7.22514129e-001,+7.22514129e-001,                ,+2.99000000e-003,                ,                ,                ,                ,+3.30787212e-004,+1.99054643e-003,+2.03997999e-003
+3.95701026e+011,+3.08251261e+000,+9.76333651e-004,+1.61828141e-001,+9.50188306e+000,+6.01912159e-003,+3.08256611e+000,+1.01692194e-003,+1.68672374e-001,+4.56881532e+001,+9.50221276e+000,+6.26945824e-003,+4.23110632e-004,+3.48359206e-002,+1.46173755e-001,-7.07257024e-001,+1.46173755e-001,-7.07257024e-001,+7.22204448e-001,+7.22204448e-001,                ,+2.99000000e-003,                ,                ,                ,                ,+2.10024981e-004,+2.60896015e-003,+1.29569232e-003
+4.00586224e+011,+3.08255573e+000,+9.89152932e-004,+1.65977058e-001,+9.50214887e+000,+6.09823808e-003,+3.08261586e+000,+1.01765704e-003,+1.70878180e-001,+4.56682927e+001,+9.50251953e+000,+6.27409146e-003,+3.46779296e-004,+5.85397467e-002,-3.03965458e-001,-6.54621840e-001,-3.03965458e-001,-6.54621840e-001,+7.21751171e-001,+7.21751171e-001,                ,+2.99000000e-003,                ,                ,                ,                ,+3.48630732e-004,+2.13868429e-003,+2.15009506e-003
+4.05471422e+011,+3.08261518e+000,+1.00567104e-003,+1.70806662e-001,+9.50251536e+000,+6.20019366e-003,+3.08267540e+000,+1.02174208e-003,+1.73656360e-001,+4.56320041e+001,+9.50288655e+000,+6.29939837e-003,+4.19677025e-004,+5.07674237e-002,-6.33924864e-001,-3.43949948e-001,-6.33924864e-001,-3.43949948e-001,+7.21222781e-001,+7.21222781e-001,                ,+2.99000000e-003,                ,                ,                ,                ,+2.98700338e-004,+2.58806647e-003,+1.84244997e-003
+4.10356619e+011,+3.08268994e+000,+1.02205231e-003,+1.75680345e-001,+9.50297623e+000,+6.30134074e-003,+3.08274308e+000,+1.02807600e-003,+1.76838095e-001,+4.55868690e+001,+9.50330385e+000,+6.33858838e-003,+4.90475861e-004,+3.70217490e-002,-7.13407015e-001,+1.02185688e-001,-7.13407015e-001,+1.02185688e-001,+7.20688201e-001,+7.20688201e-001,                ,+2.99000000e-003,                ,                ,                ,                ,+2.15231746e-004,+3.02446468e-003,+1.32801684e-003
+4.15241817e+011,+3.08277697e+000,+1.03553370e-003,+1.80116679e-001,+9.50351276e+000,+6.38463889e-003,+3.08281627e+000,+1.03632122e-003,+1.80378444e-001,+4.55388697e+001,+9.50375508e+000,+6.38957585e-003,+3.86950752e-004,+6.73927751e-002,-5.10972986e-001,+5.07537369e-001,-5.10972986e-001,+5.07537368e-001,+7.20199676e-001,+7.20199676e-001,                ,+2.99000000e-003,                ,                ,                ,                ,+3.87189076e-004,+2.38659865e-003,+2.38806758e-003
+4.20127015e+011,+3.08287162e+000,+1.04520887e-003,+1.83938358e-001,+9.50409633e+000,+6.44448953e-003,+3.08289146e+000,+1.04691906e-003,+1.84366867e-001,+4.54915554e+001,+9.50421867e+000,+6.45507565e-003,+5.17054743e-004,+3.17119560e-002,-1.06679606e-001,+7.11827256e-001,-1.06679606e-001,+7.11827256e-001,+7.19776757e-001,+7.19776757e-001,                ,+2.99000000e-003,                ,                ,                ,                ,+1.80074932e-004,+3.18842435e-003,+1.11138557e-003
+4.25012213e+011,+3.08296815e+000,+1.05243071e-003,+1.87362870e-001,+9.50469148e+000,+6.48922070e-003,+3.08296459e+000,+1.06082886e-003,+1.88988726e-001,+4.54462198e+001,+9.50466952e+000,+6.54099561e-003,+4.25191637e-004,+5.81736095e-002,+3.39429177e-001,+6.34286460e-001,+3.39429177e-001,+6.34286460e-001,+7.19396608e-001,+7.19396608e-001,                ,+2.99000000e-003,                ,                ,                ,                ,+3.26539287e-004,+2.62239432e-003,+2.01432023e-003
+4.29897411e+011,+3.08306020e+000,+1.06059666e-003,+1.90986951e-001,+9.50525906e+000,+6.53976671e-003,+3.08303141e+000,+1.07901663e-003,+1.94438441e-001,+4.54029548e+001,+9.50508149e+000,+6.65328433e-003,+3.81190611e-004,+6.25621985e-002,+6.50702600e-001,+3.05844697e-001,+6.50702600e-001,+3.05844697e-001,+7.18995725e-001,+7.18995725e-001,                ,+2.99000000e-003,                ,                ,                ,                ,+3.47182648e-004,+2.35119448e-003,+2.14157264e-003
+4.34782609e+011,+3.08314136e+000,+1.07421300e-003,+1.95637081e-001,+9.50575947e+000,+6.62390103e-003,+3.08308800e+000,+1.10181731e-003,+2.00803332e-001,+4.53620809e+001,+9.50543043e+000,+6.79399945e-003,+4.50811174e-004,+3.47469235e-002,+7.04101667e-001,-1.43049172e-001,+7.04101667e-001,-1.43049171e-001,+7.18486063e-001,+7.18486063e-001,                ,+2.99000000e-003,                ,                ,                ,                ,+1.90658000e-004,+2.78020119e-003,+1.17662421e-003
+4.39667807e+011,+3.08320568e+000,+1.09734005e-003,+2.02094505e-001,+9.50615603e+000,+6.76665013e-003,+3.08313134e+000,+1.12837789e-003,+2.07954534e-001,+4.53253518e+001,+9.50569757e+000,+6.95787444e-003,+3.23244635e-004,+6.07537331e-002,+4.79181092e-001,-5.34415855e-001,+4.79181092e-001,-5.34415855e-001,+7.17784665e-001,+7.17784665e-001,                ,+2.99000000e-003,                ,                ,                ,                ,+3.29654601e-004,+1.99395528e-003,+2.03346634e-003
+4.44553004e+011,+3.08324831e+000,+1.13175741e-003,+2.10748991e-001,+9.50641889e+000,+6.97897823e-003,+3.08315976e+000,+1.15640952e-003,+2.15488634e-001,+4.52964761e+001,+9.50587279e+000,+7.13079057e-003,+3.41801335e-004,+5.07179581e-002,+6.59457757e-002,-7.13811120e-001,+6.59457758e-002,-7.13811120e-001,+7.16850864e-001,+7.16850864e-001,                ,+2.99000000e-003,                ,                ,                ,                ,+2.72175513e-004,+2.10828574e-003,+1.67911170e-003
+4.49438202e+011,+3.08326633e+000,+1.17542032e-003,+2.21284904e-001,+9.50652990e+000,+7.24826779e-003,+3.08317343e+000,+1.18240231e-003,+2.22753439e-001,+4.52807713e+001,+9.50595701e+000,+7.29110281e-003,+3.29466846e-004,+4.93067233e-002,-3.71679239e-001,-6.11644709e-001,-3.71679239e-001,-6.11644709e-001,+7.15719712e-001,+7.15719712e-001,                ,+2.99000000e-003,                ,                ,                ,                ,+2.61726078e-004,+2.03222579e-003,+1.61467290e-003
+4.54323400e+011,+3.08325962e+000,+1.22191719e-003,+2.32538833e-001,+9.50648839e+000,+7.53497585e-003,+3.08317436e+000,+1.20230102e-003,+2.28964147e-001,+4.52840360e+001,+9.50596268e+000,+7.41380735e-003,+2.90553215e-004,+5.73487689e-002,-6.61598415e-001,-2.69854379e-001,-6.61598415e-001,-2.69854379e-001,+7.14516514e-001,+7.14516514e-001,                ,+2.99000000e-003,                ,                ,                ,                ,+3.01140961e-004,+1.79237657e-003,+1.85763885e-003
+4.59208598e+011,+3.08323169e+000,+1.26150589e-003,+2.42654251e-001,+9.50631604e+000,+7.77902989e-003,+3.08316615e+000,+1.21246712e-003,+2.33382959e-001,+4.53109699e+001,+9.50591201e+000,+7.47647515e-003,+3.44554153e-004,+5.00339926e-002,-6.91335171e-001,+1.76214035e-001,-6.91335171e-001,+1.76214035e-001,+7.13439349e-001,+7.13439349e-001,                ,+2.99000000e-003,                ,                ,                ,                ,+2.59935734e-004,+2.12526573e-003,+1.60368563e-003
+4.64093796e+011,+3.08318982e+000,+1.28375330e-003,+2.49560556e-001,+9.50605779e+000,+7.91611021e-003,+3.08315335e+000,+1.21064284e-003,+2.35510873e-001,+4.53636575e+001,+9.50583310e+000,+7.46519506e-003,+3.20275196e-004,+6.31185948e-002,-4.50790790e-001,+5.52032331e-001,-4.50790790e-001,+5.52032331e-001,+7.12707536e-001,+7.12707536e-001,                ,+2.99000000e-003,                ,                ,                ,                ,+3.24460922e-004,+1.97570069e-003,+2.00150103e-003
+4.68978994e+011,+3.08314403e+000,+1.28096248e-003,+2.51639266e-001,+9.50577548e+000,+7.89878367e-003,+3.08314063e+000,+1.19662719e-003,+2.35234718e-001,+4.54406725e+001,+9.50575470e+000,+7.37873982e-003,+3.39734537e-004,+6.74634712e-002,-3.45283236e-002,+7.11654190e-001,-3.45283236e-002,+7.11654190e-001,+7.12491327e-001,+7.12491327e-001,                ,+2.99000000e-003,                ,                ,                ,                ,+3.43183289e-004,+2.09572003e-003,+2.11697775e-003
+4.73864191e+011,+3.08310495e+000,+1.25098889e-003,+2.48310998e-001,+9.50553456e+000,+7.71386010e-003,+3.08313190e+000,+1.17246337e-003,+2.32885439e-001,+4.55371678e+001,+9.50570092e+000,+7.22971840e-003,+3.63807355e-004,+6.93135769e-002,+3.95415281e-001,+5.93129837e-001,+3.95415281e-001,+5.93129837e-001,+7.12850789e-001,+7.12850789e-001,                ,+2.99000000e-003,                ,                ,                ,                ,+3.48959687e-004,+2.24415041e-003,+2.15263058e-003
+4.78749389e+011,+3.08308118e+000,+1.19824964e-003,+2.40294677e-001,+9.50538814e+000,+7.38860184e-003,+3.08312962e+000,+1.14207570e-003,+2.29188217e-001,+4.56459274e+001,+9.50568697e+000,+7.04233484e-003,+3.92698924e-004,+6.65989440e-002,+6.71440832e-001,+2.41966443e-001,+6.71440832e-001,+2.41966443e-001,+7.13709009e-001,+7.13709009e-001,                ,+2.99000000e-003,                ,                ,                ,                ,+3.31871493e-004,+2.42224142e-003,+2.04730265e-003
+4.83634587e+011,+3.08307734e+000,+1.13263241e-003,+2.29453637e-001,+9.50536457e+000,+6.98398662e-003,+3.08313449e+000,+1.11043812e-003,+2.25113155e-001,+4.57589818e+001,+9.50571707e+000,+6.84726013e-003,+3.63713267e-004,+7.29910377e-002,+6.84684518e-001,-2.05531703e-001,+6.84684518e-001,-2.05531703e-001,+7.14867939e-001,+7.14867939e-001,                ,+2.99000000e-003,                ,                ,                ,                ,+3.60050174e-004,+2.24355346e-003,+2.22097398e-003
+4.88519785e+011,+3.08309320e+000,+1.06690759e-003,+2.18322034e-001,+9.50546253e+000,+6.57875104e-003,+3.08314549e+000,+1.08247496e-003,+2.21660943e-001,+4.58692127e+001,+9.50578494e+000,+6.67485555e-003,+3.68659880e-004,+6.90105131e-002,+4.28235411e-001,-5.73892703e-001,+4.28235411e-001,-5.73892703e-001,+7.16057541e-001,+7.16057541e-001,                ,+2.99000000e-003,                ,                ,                ,                ,+3.37010893e-004,+2.27399371e-003,+2.07890536e-003
+4.93404983e+011,+3.08312416e+000,+1.01358523e-003,+2.09484751e-001,+9.50565357e+000,+6.25001825e-003,+3.08316040e+000,+1.06196824e-003,+2.19636353e-001,+4.59714618e+001,+9.50587693e+000,+6.54843688e-003,+3.92753795e-004,+5.78389643e-002,+1.77610392e-003,-7.16998986e-001,+1.77610387e-003,-7.16998986e-001,+7.17001186e-001,+7.17001186e-001,                ,+2.99000000e-003,                ,                ,                ,                ,+2.79658366e-004,+2.42243987e-003,+1.72529738e-003
+4.98290181e+011,+3.08316256e+000,+9.82002820e-004,+2.04966872e-001,+9.50589041e+000,+6.05534866e-003,+3.08317663e+000,+1.05075328e-003,+2.19468526e-001,+4.60628826e+001,+9.50597700e+000,+6.47931593e-003,+3.25607663e-004,+6.94454087e-002,-4.26375719e-001,-5.77047065e-001,-4.26375719e-001,-5.77047065e-001,+7.17481406e-001,+7.17481406e-001,                ,+2.99000000e-003,                ,                ,                ,                ,+3.32484993e-004,+2.00851059e-003,+2.05090419e-003
+5.03175379e+011,+3.08319965e+000,+9.76184911e-004,+2.05750113e-001,+9.50611910e+000,+6.01954594e-003,+3.08319210e+000,+1.04841295e-003,+2.21126564e-001,+4.61425223e+001,+9.50607242e+000,+6.46491702e-003,+4.09354596e-004,+4.12665728e-002,-6.86270965e-001,-2.09009069e-001,-6.86270965e-001,-2.09009069e-001,+7.17392939e-001,+7.17392939e-001,                ,+2.99000000e-003,                ,                ,                ,                ,+1.95654508e-004,+2.52464796e-003,+1.20733921e-003
+5.08060576e+011,+3.08322787e+000,+9.93906800e-004,+2.11519187e-001,+9.50629314e+000,+6.12888230e-003,+3.08320606e+000,+1.05254358e-003,+2.24153097e-001,+4.62103364e+001,+9.50615851e+000,+6.49041748e-003,+3.51916359e-004,+5.95102822e-002,-6.75039692e-001,+2.41001336e-001,-6.75039692e-001,+2.41001336e-001,+7.16770695e-001,+7.16770695e-001,                ,+2.99000000e-003,                ,                ,                ,                ,+2.79439215e-004,+2.17064954e-003,+1.72387818e-003
+5.12945774e+011,+3.08324317e+000,+1.02729941e-003,+2.20727835e-001,+9.50638741e+000,+6.33482779e-003,+3.08321947e+000,+1.05950543e-003,+2.27805290e-001,+4.62660085e+001,+9.50624117e+000,+6.53337556e-003,+3.37057865e-004,+6.47467998e-002,-3.98077419e-001,+5.94876788e-001,-3.98077419e-001,+5.94876788e-001,+7.15782107e-001,+7.15782107e-001,                ,+2.99000000e-003,                ,                ,                ,                ,+3.01132542e-004,+2.07908484e-003,+1.85762966e-003
+5.17830972e+011,+3.08324646e+000,+1.06501544e-003,+2.31010934e-001,+9.50640758e+000,+6.56741015e-003,+3.08323492e+000,+1.06544510e-003,+2.31264121e-001,+4.63080226e+001,+9.50633641e+000,+6.57003506e-003,+4.48897368e-004,+2.12797116e-002,+3.43099997e-002,+7.13857372e-001,+3.43099998e-002,+7.13857372e-001,+7.14681414e-001,+7.14681415e-001,                ,+2.99000000e-003,                ,                ,                ,                ,+9.80366709e-005,+2.76832098e-003,+6.05496724e-004
+5.22716170e+011,+3.08324378e+000,+1.09541076e-003,+2.39845486e-001,+9.50639101e+000,+6.75483685e-003,+3.08325608e+000,+1.06732278e-003,+2.33857270e-001,+4.63333686e+001,+9.50646690e+000,+6.58165892e-003,+3.36075765e-004,+7.17410522e-002,+4.51892939e-001,+5.52462109e-001,+4.51892939e-001,+5.52462109e-001,+7.13737774e-001,+7.13737774e-001,                ,+2.99000000e-003,                ,                ,                ,                ,+3.27425611e-004,+2.07311423e-003,+2.01979141e-003
+5.27601368e+011,+3.08324487e+000,+1.10971845e-003,+2.45249048e-001,+9.50639771e+000,+6.84306746e-003,+3.08328680e+000,+1.06369425e-003,+2.35240387e-001,+4.63380240e+001,+9.50665638e+000,+6.55934889e-003,+4.19315043e-004,+5.10839222e-002,+6.91429194e-001,+1.74711583e-001,+6.91429194e-001,+1.74711583e-001,+7.13160898e-001,+7.13160899e-001,                ,+2.99000000e-003,                ,                ,                ,                ,+2.30987863e-004,+2.58622848e-003,+1.42529570e-003
+5.32486566e+011,+3.08326049e+000,+1.10420319e-003,+2.46289708e-001,+9.50649403e+000,+6.80909215e-003,+3.08333008e+000,+1.05506295e-003,+2.35492016e-001,+4.63180655e+001,+9.50692329e+000,+6.50621465e-003,+4.14639584e-004,+5.66151599e-002,+6.59318724e-001,-2.71544327e-001,+6.59318724e-001,-2.71544327e-001,+7.13048035e-001,+7.13048035e-001,                ,+2.99000000e-003,                ,                ,                ,                ,+2.53650032e-004,+2.55747664e-003,+1.56504849e-003
+5.37371764e+011,+3.08329952e+000,+1.08079936e-003,+2.43281190e-001,+9.50673474e+000,+6.66485631e-003,+3.08338709e+000,+1.04371074e-003,+2.35095412e-001,+4.62710486e+001,+9.50727488e+000,+6.43632843e-003,+3.47245524e-004,+7.78432256e-002,+3.67454033e-001,-6.11446113e-001,+3.67454033e-001,-6.11446113e-001,+7.13364434e-001,+7.13364434e-001,                ,+2.99000000e-003,                ,                ,                ,                ,+3.45586541e-004,+2.14210612e-003,+2.13187901e-003
+5.42256961e+011,+3.08336657e+000,+1.04634159e-003,+2.37666096e-001,+9.50714833e+000,+6.45250936e-003,+3.08345661e+000,+1.03302927e-003,+2.34804774e-001,+4.61972434e+001,+9.50770360e+000,+6.37060184e-003,+4.63459723e-004,+3.60012685e-002,-7.04531631e-002,-7.10471357e-001,-7.04531632e-002,-7.10471357e-001,+7.13956019e-001,+7.13956019e-001,                ,+2.99000000e-003,                ,                ,                ,                ,+1.58388449e-004,+2.85844313e-003,+9.77725356e-004
+5.47142159e+011,+3.08346062e+000,+1.01078881e-003,+2.31659020e-001,+9.50772835e+000,+6.23345498e-003,+3.08353496e+000,+1.02650446e-003,+2.35423701e-001,+4.61003744e+001,+9.50818680e+000,+6.33052480e-003,+3.46375368e-004,+7.82638289e-002,-4.81717183e-001,-5.27809493e-001,-4.81717183e-001,-5.27809493e-001,+7.14586808e-001,+7.14586808e-001,                ,+2.99000000e-003,                ,                ,                ,                ,+3.41249285e-004,+2.13682170e-003,+2.10521931e-003
+5.52027357e+011,+3.08357463e+000,+9.84806787e-004,+2.27719511e-001,+9.50843150e+000,+6.07345044e-003,+3.08361660e+000,+1.02662657e-003,+2.37553953e-001,+4.59876200e+001,+9.50869029e+000,+6.33144545e-003,+3.63271649e-004,+7.28756278e-002,-7.02215961e-001,-1.34573473e-001,-7.02215961e-001,-1.34573473e-001,+7.14994598e-001,+7.14994598e-001,                ,+2.99000000e-003,                ,                ,                ,                ,+3.14943426e-004,+2.24102763e-003,+1.94307544e-003
+5.56912555e+011,+3.08369650e+000,+9.77003736e-004,+2.27914440e-001,+9.50918312e+000,+6.02556600e-003,+3.08369522e+000,+1.03405148e-003,+2.41389474e-001,+4.58687448e+001,+9.50917517e+000,+6.37739920e-003,+3.83282883e-004,+6.56146680e-002,-6.42949169e-001,+3.12703077e-001,-6.42949169e-001,+3.12703077e-001,+7.14959334e-001,+7.14959333e-001,                ,+2.99000000e-003,                ,                ,                ,                ,+2.81076648e-004,+2.36443648e-003,+1.73430210e-003
+5.61797753e+011,+3.08381124e+000,+9.91282015e-004,+2.33273730e-001,+9.50989077e+000,+6.11385324e-003,+3.08376512e+000,+1.04727782e-003,+2.46621574e-001,+4.57544184e+001,+9.50960622e+000,+6.45911762e-003,+3.33465101e-004,+7.84130686e-002,-3.27524754e-001,+6.34866909e-001,-3.27524754e-001,+6.34866909e-001,+7.14372771e-001,+7.14372771e-001,                ,+2.99000000e-003,                ,                ,                ,                ,+3.32980876e-004,+2.05735354e-003,+2.05436808e-003
+5.66682951e+011,+3.08390441e+000,+1.02512616e-003,+2.43335835e-001,+9.51046537e+000,+6.32278215e-003,+3.08382241e+000,+1.06293782e-003,+2.52485921e-001,+4.56540559e+001,+9.50995955e+000,+6.55582293e-003,+3.73006298e-004,+6.75896021e-002,+1.17059088e-001,+7.03616252e-001,+1.17059088e-001,+7.03616252e-001,+7.13287221e-001,+7.13287221e-001,                ,+2.99000000e-003,                ,                ,                ,                ,+2.84544753e-004,+2.30117527e-003,+1.75576394e-003
+5.71568149e+011,+3.08396602e+000,+1.06976226e-003,+2.56120241e-001,+9.51084528e+000,+6.59822094e-003,+3.08386587e+000,+1.07660197e-003,+2.57936231e-001,+4.55738109e+001,+9.51022753e+000,+6.64019212e-003,+3.31521382e-004,+7.93620284e-002,+5.13133734e-001,+4.93477096e-001,+5.13133734e-001,+4.93477096e-001,+7.11917041e-001,+7.11917041e-001,                ,+2.99000000e-003,                ,                ,                ,                ,+3.31249765e-004,+2.04544820e-003,+2.04377352e-003
+5.76453346e+011,+3.08399350e+000,+1.11254011e-003,+2.68638623e-001,+9.51101467e+000,+6.86213296e-003,+3.08389705e+000,+1.08385460e-003,+2.61893278e-001,+4.55154471e+001,+9.51041986e+000,+6.68499201e-003,+3.34913532e-004,+7.93932149e-002,+7.04858751e-001,+9.00034078e-002,+7.04858751e-001,+9.00034078e-002,+7.10581785e-001,+7.10581785e-001,                ,+2.99000000e-003,                ,                ,                ,                ,+3.28571630e-004,+2.06638995e-003,+2.02728816e-003
+5.81338544e+011,+3.08399240e+000,+1.14075271e-003,+2.77785286e-001,+9.51100782e+000,+7.03614539e-003,+3.08391992e+000,+1.08135260e-003,+2.63503026e-001,+4.54765315e+001,+9.51056093e+000,+6.66960963e-003,+3.41456621e-004,+7.88465676e-002,+6.19015210e-001,-3.46939273e-001,+6.19015210e-001,-3.46939273e-001,+7.09610238e-001,+7.09610238e-001,                ,+2.99000000e-003,                ,                ,                ,                ,+3.23567216e-004,+2.10674953e-003,+1.99644924e-003
+5.86223742e+011,+3.08397454e+000,+1.14530091e-003,+2.81236457e-001,+9.51089766e+000,+7.06415769e-003,+3.08393990e+000,+1.06761950e-003,+2.62342748e-001,+4.54518477e+001,+9.51068419e+000,+6.58494879e-003,+3.67697667e-004,+7.28342999e-002,+2.90959282e-001,-6.46817328e-001,+2.90959282e-001,-6.46817328e-001,+7.09246050e-001,+7.09246051e-001,                ,+2.99000000e-003,                ,                ,                ,                ,+2.96403539e-004,+2.26854791e-003,+1.82896653e-003
+5.91108940e+011,+3.08395455e+000,+1.12285533e-003,+2.78022498e-001,+9.51077443e+000,+6.92566962e-003,+3.08396278e+000,+1.04341127e-003,+2.58530754e-001,+4.54354627e+001,+9.51082531e+000,+6.43568306e-003,+3.28312853e-004,+8.49145029e-002,-1.50998355e-001,-6.93337402e-001,-1.50998355e-001,-6.93337402e-001,+7.09589498e-001,+7.09589498e-001,                ,+2.99000000e-003,                ,                ,                ,                ,+3.42708742e-004,+2.02572441e-003,+2.11448714e-003
+5.95994138e+011,+3.08394632e+000,+1.07616534e-003,+2.68664075e-001,+9.51072374e+000,+6.63767227e-003,+3.08399356e+000,+1.01158812e-003,+2.52717241e-001,+4.54227487e+001,+9.51101529e+000,+6.23946253e-003,+3.42226607e-004,+8.29236010e-002,-5.34793560e-001,-4.67895671e-001,-5.34793560e-001,-4.67895671e-001,+7.10584626e-001,+7.10584625e-001,                ,+2.99000000e-003,                ,                ,                ,                ,+3.31930381e-004,+2.11152086e-003,+2.04803470e-003
+6.00879336e+011,+3.08396030e+000,+1.01299059e-003,+2.54965425e-001,+9.51081010e+000,+6.24804555e-003,+3.08403571e+000,+9.76532814e-004,+2.45959313e-001,+4.54118151e+001,+9.51127528e+000,+6.02332413e-003,+3.98779353e-004,+6.63957967e-002,-7.09742719e-001,-5.71599523e-002,-7.09742719e-001,-5.71599522e-002,+7.12040721e-001,+7.12040721e-001,                ,+2.99000000e-003,                ,                ,                ,                ,+2.63611381e-004,+2.46021438e-003,+1.62675267e-003
+6.05764533e+011,+3.08400204e+000,+9.44286471e-004,+2.39605189e-001,+9.51106769e+000,+5.82436280e-003,+3.08409061e+000,+9.43264038e-004,+2.39511450e-001,+4.54040183e+001,+9.51161403e+000,+5.81822353e-003,+3.27965175e-004,+8.82622398e-002,-6.04998644e-001,+3.78559221e-001,-6.04998644e-001,+3.78559221e-001,+7.13673905e-001,+7.13673905e-001,                ,+2.99000000e-003,                ,                ,                ,                ,+3.47601739e-004,+2.02360440e-003,+2.14468924e-003
+6.10649731e+011,+3.08407169e+000,+8.82006160e-004,+2.25606910e-001,+9.51149740e+000,+5.44034045e-003,+3.08415777e+000,+9.16477879e-004,+2.34586663e-001,+4.54033906e+001,+9.51202833e+000,+5.65312475e-003,+4.17204605e-004,+5.88078395e-002,-2.59352615e-001,+6.66477774e-001,-2.59352615e-001,+6.66477774e-001,+7.15161802e-001,+7.15161802e-001,                ,+2.99000000e-003,                ,                ,                ,                ,+2.29749139e-004,+2.57387077e-003,+1.41792991e-003
+6.15534929e+011,+3.08416446e+000,+8.36705894e-004,+2.15731787e-001,+9.51206971e+000,+5.16107716e-003,+3.08423521e+000,+8.99767036e-004,+2.32151739e-001,+4.54150222e+001,+9.51250602e+000,+5.55018635e-003,+3.65226268e-004,+7.77084547e-002,+1.91307503e-001,+6.90185146e-001,+1.91307503e-001,+6.90185146e-001,+7.16208138e-001,+7.16208138e-001,                ,+2.99000000e-003,                ,                ,                ,                ,+3.01180194e-004,+2.25342942e-003,+1.85847836e-003
+6.20420127e+011,+3.08427213e+000,+8.15318635e-004,+2.11885802e-001,+9.51273389e+000,+5.02932908e-003,+3.08432021e+000,+8.95195868e-004,+2.32805432e-001,+4.54427593e+001,+9.51303035e+000,+5.52214141e-003,+3.43236864e-004,+8.32701247e-002,+5.66875113e-001,+4.38382287e-001,+5.66875113e-001,+4.38382287e-001,+7.16607580e-001,+7.16607580e-001,                ,+2.99000000e-003,                ,                ,                ,                ,+3.20194727e-004,+2.11787807e-003,+1.97578066e-003
+6.25305325e+011,+3.08438540e+000,+8.19793244e-004,+2.14726216e-001,+9.51343264e+000,+5.05711663e-003,+3.08440999e+000,+9.03277676e-004,+2.36756857e-001,+4.54869889e+001,+9.51358417e+000,+5.57215738e-003,+4.55313842e-004,+2.37745858e-002,+7.16199736e-001,+1.13528393e-002,+7.16199736e-001,+1.13528393e-002,+7.16289710e-001,+7.16289710e-001,                ,+2.99000000e-003,                ,                ,                ,                ,+9.07050925e-005,+2.80891299e-003,+5.60365937e-004
+6.30190523e+011,+3.08449656e+000,+8.47265444e-004,+2.23655700e-001,+9.51411832e+000,+5.22677469e-003,+3.08450219e+000,+9.23269821e-004,+2.43887571e-001,+4.55434594e+001,+9.51415291e+000,+5.69565557e-003,+3.29680847e-004,+8.39492802e-002,+5.79449665e-001,-4.19429662e-001,+5.79449665e-001,-4.19429662e-001,+7.15320317e-001,+7.15320317e-001,                ,+2.99000000e-003,                ,                ,                ,                ,+3.17801504e-004,+2.03438942e-003,+1.96112764e-003
+6.35075721e+011,+3.08460124e+000,+8.91762543e-004,+2.37226579e-001,+9.51476403e+000,+5.50146369e-003,+3.08459505e+000,+9.53624619e-004,+2.53858743e-001,+4.56037322e+001,+9.51472568e+000,+5.88309155e-003,+3.78293104e-004,+6.52195579e-002,+2.12351361e-001,-6.81541582e-001,+2.12351361e-001,-6.81541582e-001,+7.13857149e-001,+7.13857148e-001,                ,+2.99000000e-003,                ,                ,                ,                ,+2.44998362e-004,+2.33422934e-003,+1.51216296e-003
+6.39960918e+011,+3.08469870e+000,+9.46595254e-004,+2.53750195e-001,+9.51536515e+000,+5.83992229e-003,+3.08468730e+000,+9.92427100e-004,+2.66220337e-001,+4.56570992e+001,+9.51529478e+000,+6.12265455e-003,+3.95872278e-004,+5.36370095e-002,-2.37427903e-001,-6.71334845e-001,-2.37427903e-001,-6.71334845e-001,+7.12083200e-001,+7.12083200e-001,                ,+2.99000000e-003,                ,                ,                ,                ,+1.99950245e-004,+2.44268125e-003,+1.23435372e-003
+6.44846116e+011,+3.08479061e+000,+1.00631372e-003,+2.71817925e-001,+9.51593209e+000,+6.20853424e-003,+3.08477801e+000,+1.03770097e-003,+2.80490057e-001,+4.56931593e+001,+9.51585429e+000,+6.40215423e-003,+3.10753381e-004,+8.32842839e-002,-5.90469224e-001,-3.94537025e-001,-5.90469224e-001,-3.94537025e-001,+7.10150243e-001,+7.10150243e-001,                ,+2.99000000e-003,                ,                ,                ,                ,+3.08118522e-004,+1.91784986e-003,+1.90159942e-003
+6.49731314e+011,+3.08487933e+000,+1.06757147e-003,+2.90548987e-001,+9.51647933e+000,+6.58665831e-003,+3.08486626e+000,+1.08754352e-003,+2.96189464e-001,+4.57041337e+001,+9.51639866e+000,+6.70985263e-003,+3.88579296e-004,+5.28246761e-002,-7.07169744e-001,+3.72974482e-002,-7.07169744e-001,+3.72974483e-002,+7.08152630e-001,+7.08152630e-001,                ,+2.99000000e-003,                ,                ,                ,                ,+1.93960763e-004,+2.39785220e-003,+1.19753122e-003
+6.54616512e+011,+3.08496632e+000,+1.12892294e-003,+3.09556454e-001,+9.51701591e+000,+6.96537849e-003,+3.08495112e+000,+1.14012922e-003,+3.12845703e-001,+4.56863143e+001,+9.51692210e+000,+7.03448584e-003,+3.14158253e-004,+8.23246836e-002,-5.42611087e-001,+4.51879517e-001,-5.42611087e-001,+4.51879517e-001,+7.06131637e-001,+7.06131637e-001,                ,+2.99000000e-003,                ,                ,                ,                ,+3.00022588e-004,+1.93900983e-003,+1.85182640e-003
+6.59501710e+011,+3.08505136e+000,+1.18997398e-003,+3.28732014e-001,+9.51754051e+000,+7.34226170e-003,+3.08503167e+000,+1.19367255e-003,+3.29982033e-001,+4.56404507e+001,+9.51741895e+000,+7.36503524e-003,+3.16177488e-004,+8.38483739e-002,-1.63728575e-001,+6.84797971e-001,-1.63728575e-001,+6.84797971e-001,+7.04098933e-001,+7.04098933e-001,                ,+2.99000000e-003,                ,                ,                ,                ,+3.03311975e-004,+1.95155924e-003,+1.87220892e-003
+6.64386908e+011,+3.08513266e+000,+1.25036795e-003,+3.47974571e-001,+9.51804194e+000,+7.71510200e-003,+3.08510722e+000,+1.24644514e-003,+3.47123003e-001,+4.55711357e+001,+9.51788500e+000,+7.69083378e-003,+3.59769379e-004,+7.29234997e-002,+2.77856960e-001,+6.44741379e-001,+2.77856960e-001,+6.44741379e-001,+7.02065479e-001,+7.02065479e-001,                ,+2.99000000e-003,                ,                ,                ,                ,+2.61852832e-004,+2.22050699e-003,+1.61658499e-003
+6.69272106e+011,+3.08520760e+000,+1.30902047e-003,+3.66976093e-001,+9.51850424e+000,+8.07719983e-003,+3.08517758e+000,+1.29689834e-003,+3.63829425e-001,+4.54854059e+001,+9.51831902e+000,+8.00232335e-003,+3.39896305e-004,+8.43221190e-002,+6.06652527e-001,+3.49373929e-001,+6.06652527e-001,+3.49373929e-001,+7.00063876e-001,+7.00063876e-001,                ,+2.99000000e-003,                ,                ,                ,                ,+3.00572765e-004,+2.09806054e-003,+1.85552233e-003
+6.74157303e+011,+3.08527410e+000,+1.36391925e-003,+3.85157634e-001,+9.51891442e+000,+8.41612945e-003,+3.08524319e+000,+1.34387405e-003,+3.79759784e-001,+4.53909109e+001,+9.51872371e+000,+8.29235649e-003,+3.33867856e-004,+9.05816113e-002,+6.93254250e-001,-8.25734968e-002,+6.93254250e-001,-8.25734968e-002,+6.98154594e-001,+6.98154594e-001,                ,+2.99000000e-003,                ,                ,                ,                ,+3.20545465e-004,+2.06098860e-003,+1.97881878e-003
+6.79042501e+011,+3.08533173e+000,+1.41262297e-003,+4.01801755e-001,+9.51926989e+000,+8.71682092e-003,+3.08530510e+000,+1.38682827e-003,+3.94737881e-001,+4.52941569e+001,+9.51910566e+000,+8.55757668e-003,+3.31609495e-004,+9.50796704e-002,+5.05129148e-001,-4.79409844e-001,+5.05129148e-001,-4.79409844e-001,+6.96411699e-001,+6.96411700e-001,                ,+2.99000000e-003,                ,                ,                ,                ,+3.34042364e-004,+2.04715945e-003,+2.06216499e-003
+6.83927699e+011,+3.08538232e+000,+1.45327338e-003,+4.16338066e-001,+9.51958196e+000,+8.96780798e-003,+3.08536479e+000,+1.42597096e-003,+4.08799197e-001,+4.51993855e+001,+9.51947385e+000,+8.79928116e-003,+3.75841551e-004,+8.38082900e-002,+1.18283313e-001,-6.84752083e-001,+1.18283313e-001,-6.84752083e-001,+6.94893055e-001,+6.94893055e-001,                ,+2.99000000e-003,                ,                ,                ,                ,+2.92339585e-004,+2.32005031e-003,+1.80502040e-003
