Repository: Owlbearpig/Master-thesis

File: plot_data/5_chapter05/polymer/IntrinsicBF/MUT1 0deg noFP_D=2000.csv
freq            ,ref_ind         ,kappa           ,alpha           ,epsilon_r       ,epsilon_i       ,ref_ind_S       ,kappa_S         ,alpha_S         ,alpha_max       ,epsilonS_r      ,epsilonS_i      ,delta_N         ,delta_A         ,H_measure_r     ,H_measure_i     ,H_calc_r        ,H_calc_i        ,T_measure       ,T_calc          ,thickness       ,allThicknesses  ,QSnValue        ,QSkValue        ,Num_Thickness   ,N_std           ,delta_K         ,delta_Eps_1     ,delta_Eps_2     
+7.83284114e+010,+1.48978420e+000,-1.00000000e-002,-3.28101282e-001,+2.21935696e+000,-2.97956840e-002,+1.49429443e+000,-9.37718016e-003,-3.07879476e-001,+6.36546340e+001,+2.23282791e+000,-2.80245361e-002,+4.07281101e-003,+1.21879522e+000,-2.89203788e-002,-1.01613091e+000,-2.38721325e-002,-9.55677324e-001,+1.01654238e+000,+9.55975431e-001,+2.00000000e-003,+1.90000000e+003,+1.00000000e+000,+1.00000000e+000,+0.00000000e+000,+2.00000000e+000,+3.71212218e-002,+1.14757728e-002,+1.10863687e-001
+8.32239371e+010,+1.49474521e+000,-1.00000000e-002,-3.48607612e-001,+2.23416324e+000,-2.98949042e-002,+1.49444248e+000,-9.30052541e-003,-3.24447851e-001,+6.57104162e+001,+2.23327181e+000,-2.77982004e-002,+3.42023551e-003,+6.17749036e-001,-1.21107313e-001,-9.93957047e-001,-1.17667350e-001,-9.64036342e-001,+1.00130794e+000,+9.71190853e-001,                ,+2.00000000e+003,+5.75193861e-001,+5.90679114e-001,+8.00000000e+000,                ,+1.77082098e-002,+9.89329913e-003,+5.28641817e-002
+8.81194628e+010,+1.49459052e+000,-9.22387066e-003,-3.40465926e-001,+2.23371575e+000,-2.75718193e-002,+1.49459052e+000,-9.22387066e-003,-3.40701626e-001,+6.73855367e+001,+2.23371575e+000,-2.75718193e-002,+5.65450880e-004,+2.08995149e-002,-2.11234427e-001,-9.71115274e-001,-2.11234427e-001,-9.71115274e-001,+9.93823354e-001,+9.93823354e-001,                ,+2.10000000e+003,+6.38471266e-001,+6.56362065e-001,+2.30000000e+001,                ,+5.65815973e-004,+1.67979703e-003,+1.68089509e-003
+9.30149885e+010,+1.49112283e+000,-2.14136229e-003,-8.34318160e-002,+2.22344270e+000,-6.38606840e-003,+1.49112283e+000,-2.14136229e-003,-8.34895747e-002,+6.87005310e+001,+2.22344270e+000,-6.38606840e-003,+4.70632136e-004,+1.83600401e-002,-3.02912247e-001,-9.44223252e-001,-3.02912247e-001,-9.44223252e-001,+9.91621591e-001,+9.91621590e-001,                ,                ,                ,                ,                ,                ,+4.70903076e-004,+1.40152389e-003,+1.40233307e-003
+9.79105142e+010,+1.48667695e+000,+1.30310015e-003,+5.34436037e-002,+2.21020665e+000,+3.87457790e-003,+1.48667695e+000,+1.30310015e-003,+5.34806019e-002,+6.97064106e+001,+2.21020665e+000,+3.87457790e-003,+4.04540679e-004,+1.66113272e-002,-3.96577944e-001,-9.08912811e-001,-3.96577944e-001,-9.08912811e-001,+9.91663533e-001,+9.91663533e-001,                ,                ,                ,                ,                ,                ,+4.04749051e-004,+1.20389746e-003,+1.20451648e-003
+1.02806040e+011,+1.48283152e+000,+1.80513160e-003,+7.77349116e-002,+2.19878605e+000,+5.35341206e-003,+1.48283152e+000,+1.80513160e-003,+7.77887263e-002,+7.04718821e+001,+2.19878605e+000,+5.35341206e-003,+3.57311108e-004,+1.54047851e-002,-4.89490925e-001,-8.61324418e-001,-4.89490925e-001,-8.61324418e-001,+9.90697289e-001,+9.90697289e-001,                ,                ,                ,                ,                ,                ,+3.57476793e-004,+1.06095493e-003,+1.06144570e-003
+1.07701566e+011,+1.48043644e+000,+4.06994194e-004,+1.83611061e-002,+2.19169188e+000,+1.20505807e-003,+1.48043644e+000,+4.06994194e-004,+1.83738172e-002,+7.10703981e+001,+2.19169188e+000,+1.20505807e-003,+3.22435886e-004,+1.45625398e-002,-5.76345902e-001,-8.00009659e-001,-5.76345902e-001,-8.00009659e-001,+9.85996984e-001,+9.85996984e-001,                ,                ,                ,                ,                ,                ,+3.22571465e-004,+9.54954239e-004,+9.55355561e-004
+1.12597091e+011,+1.47980833e+000,-1.79833803e-003,-8.48178207e-002,+2.18982946e+000,-5.32239120e-003,+1.47980833e+000,-1.79833803e-003,-8.48765388e-002,+7.15628778e+001,+2.18982946e+000,-5.32239120e-003,+2.95621924e-004,+1.39578917e-002,-6.51472394e-001,-7.27533175e-001,-6.51472394e-001,-7.27533175e-001,+9.76586300e-001,+9.76586300e-001,                ,                ,                ,                ,                ,                ,+2.95735521e-004,+8.73863907e-004,+8.74200519e-004
+1.17492617e+011,+1.48083907e+000,-3.78701615e-003,-1.86378728e-001,+2.19287000e+000,-1.12159229e-002,+1.48083907e+000,-3.78701615e-003,-1.86507756e-001,+7.19799943e+001,+2.19287000e+000,-1.12159229e-002,+2.74186894e-004,+1.35082779e-002,-7.12175097e-001,-6.49926006e-001,-7.12175097e-001,-6.49926006e-001,+9.64156202e-001,+9.64156202e-001,                ,                ,                ,                ,                ,                ,+2.74283857e-004,+8.09975893e-004,+8.10263803e-004
+1.22388143e+011,+1.48301089e+000,-4.71105950e-003,-2.41516354e-001,+2.19929910e+000,-1.39731051e-002,+1.48301089e+000,-4.71105950e-003,-2.41683552e-001,+7.23148578e+001,+2.19929910e+000,-1.39731051e-002,+2.56698405e-004,+1.31732766e-002,-7.60661311e-001,-5.73391824e-001,-7.60661311e-001,-5.73391824e-001,+9.52566961e-001,+9.52566961e-001,                ,                ,                ,                ,                ,                ,+2.56782430e-004,+7.58953625e-004,+7.59203636e-004
+1.27283668e+011,+1.48540250e+000,-4.12550471e-003,-2.19957300e-001,+2.20640357e+000,-1.22560700e-002,+1.48540250e+000,-4.12550471e-003,-2.20109573e-001,+7.25324283e+001,+2.20640357e+000,-1.22560700e-002,+2.42652648e-004,+1.29502720e-002,-8.02611251e-001,-5.00665979e-001,-8.02611251e-001,-5.00665979e-001,+9.45965773e-001,+9.45965773e-001,                ,                ,                ,                ,                ,                ,+2.42726417e-004,+7.18870962e-004,+7.19090725e-004
+1.32179194e+011,+1.48697322e+000,-2.32032167e-003,-1.28469462e-001,+2.21108396e+000,-6.90051236e-003,+1.48697322e+000,-2.32032167e-003,-1.28558400e-001,+7.25890398e+001,+2.21108396e+000,-6.90051236e-003,+2.32132902e-004,+1.28650586e-002,-8.43724606e-001,-4.29820246e-001,-8.43724606e-001,-4.29820247e-001,+9.46898440e-001,+9.46898440e-001,                ,                ,                ,                ,                ,                ,+2.32198552e-004,+6.89273263e-004,+6.89468810e-004
+1.37074720e+011,+1.48720837e+000,-2.49302707e-004,-1.43143941e-002,+2.21178868e+000,-7.41530147e-004,+1.48720837e+000,-2.49302707e-004,-1.43243038e-002,+7.24504309e+001,+2.21178868e+000,-7.41530147e-004,+2.25488239e-004,+1.29593927e-002,-8.86851811e-001,-3.55570102e-001,-8.86851811e-001,-3.55570102e-001,+9.55476966e-001,+9.55476966e-001,                ,                ,                ,                ,                ,                ,+2.25547555e-004,+6.70583534e-004,+6.70759993e-004
+1.41970246e+011,+1.48640503e+000,+1.14875526e-003,+6.83145885e-002,+2.20939859e+000,+3.41503119e-003,+1.48640503e+000,+1.14875526e-003,+6.83618817e-002,+7.21036552e+001,+2.20939859e+000,+3.41503119e-003,+2.23091472e-004,+1.32793187e-002,-9.30611109e-001,-2.71541930e-001,-9.30611109e-001,-2.71541930e-001,+9.69418411e-001,+9.69418411e-001,                ,                ,                ,                ,                ,                ,+2.23146099e-004,+6.63721253e-004,+6.63883523e-004
+1.46865771e+011,+1.48529463e+000,+1.46468856e-003,+9.01061615e-002,+2.20609799e+000,+4.35098811e-003,+1.48529463e+000,+1.46468856e-003,+9.01685407e-002,+7.15642943e+001,+2.20609799e+000,+4.35098811e-003,+2.25183936e-004,+1.38658447e-002,-9.69047144e-001,-1.72789846e-001,-9.69047143e-001,-1.72789846e-001,+9.84331599e-001,+9.84331599e-001,                ,                ,                ,                ,                ,                ,+2.25235365e-004,+6.69588782e-004,+6.69741405e-004
+1.51761297e+011,+1.48459810e+000,+8.41962182e-004,+5.35232188e-002,+2.20403082e+000,+2.49995091e-003,+1.48459810e+000,+8.41962182e-004,+5.35602722e-002,+7.08795316e+001,+2.20403082e+000,+2.49995091e-003,+2.31749554e-004,+1.47455798e-002,-9.92461560e-001,-5.88631858e-002,-9.92461560e-001,-5.88631858e-002,+9.94205624e-001,+9.94205624e-001,                ,                ,                ,                ,                ,                ,+2.31799056e-004,+6.88500229e-004,+6.88647126e-004
+1.56656823e+011,+1.48477199e+000,-1.68910490e-004,-1.10839497e-002,+2.20454783e+000,-5.01587129e-004,+1.48477199e+000,-1.68910490e-004,-1.10916230e-002,+7.01233651e+001,+2.20454783e+000,-5.01587129e-004,+2.42359459e-004,+1.59178898e-002,-9.90901902e-001,+6.30643802e-002,-9.90901902e-001,+6.30643801e-002,+9.92906690e-001,+9.92906690e-001,                ,                ,                ,                ,                ,                ,+2.42408040e-004,+7.19615180e-004,+7.19759460e-004
+1.61552348e+011,+1.48580005e+000,-7.98872248e-004,-5.40603956e-002,+2.20760115e+000,-2.37392885e-003,+1.48580005e+000,-7.98872248e-004,-5.40978208e-002,+6.93770982e+001,+2.20760115e+000,-2.37392885e-003,+2.55996134e-004,+1.73387526e-002,-9.61134177e-001,+1.78376080e-001,-9.61134177e-001,+1.78376080e-001,+9.77546383e-001,+9.77546383e-001,                ,                ,                ,                ,                ,                ,+2.56044478e-004,+7.60309042e-004,+7.60452780e-004
+1.66447874e+011,+1.48702331e+000,-4.69844622e-004,-3.27582824e-002,+2.21123809e+000,-1.39733981e-003,+1.48702331e+000,-4.69844622e-004,-3.27809605e-002,+6.86957953e+001,+2.21123809e+000,-1.39733981e-003,+2.70943875e-004,+1.89070706e-002,-9.12533097e-001,+2.72719593e-001,-9.12533097e-001,+2.72719592e-001,+9.52414106e-001,+9.52414106e-001,                ,                ,                ,                ,                ,                ,+2.70992226e-004,+8.05545066e-004,+8.05688909e-004
+1.71343400e+011,+1.48745205e+000,+5.38818991e-004,+3.86722004e-002,+2.21251332e+000,+1.60293483e-003,+1.48745205e+000,+5.38818991e-004,+3.86989726e-002,+6.80810384e+001,+2.21251332e+000,+1.60293483e-003,+2.84974249e-004,+2.04708250e-002,-8.63169545e-001,+3.43505094e-001,-8.63169545e-001,+3.43505094e-001,+9.29008834e-001,+9.29008834e-001,                ,                ,                ,                ,                ,                ,+2.85022277e-004,+8.48078214e-004,+8.48221040e-004
+1.76238926e+011,+1.48687214e+000,+1.04412748e-003,+7.70804019e-002,+2.21078766e+000,+3.10496811e-003,+1.48687214e+000,+1.04412748e-003,+7.71337636e-002,+6.74853045e+001,+2.21078766e+000,+3.10496811e-003,+2.96269451e-004,+2.18900602e-002,-8.26706029e-001,+4.02954794e-001,-8.26706029e-001,+4.02954794e-001,+9.19682241e-001,+9.19682242e-001,                ,                ,                ,                ,                ,                ,+2.96316583e-004,+8.81648369e-004,+8.81788430e-004
+1.81134451e+011,+1.48637670e+000,+3.09356330e-004,+2.34719233e-002,+2.20931559e+000,+9.19640081e-004,+1.48637670e+000,+3.09356330e-004,+2.34881725e-002,+6.68462038e+001,+2.20931559e+000,+9.19640081e-004,+3.04860121e-004,+2.31502770e-002,-8.02783704e-001,+4.69059808e-001,-8.02783703e-001,+4.69059808e-001,+9.29773509e-001,+9.29773509e-001,                ,                ,                ,                ,                ,                ,+3.04906000e-004,+9.06462609e-004,+9.06598966e-004
+1.86029977e+011,+1.48707968e+000,-9.67631009e-004,-7.54017315e-002,+2.21140505e+000,-2.87788883e-003,+1.48707968e+000,-9.67631009e-004,-7.54539311e-002,+6.61238508e+001,+2.21140505e+000,-2.87788883e-003,+3.12951725e-004,+2.44068357e-002,-7.77822722e-001,+5.53797244e-001,-7.77822722e-001,+5.53797244e-001,+9.54829604e-001,+9.54829604e-001,                ,                ,                ,                ,                ,                ,+3.12996430e-004,+9.30162574e-004,+9.30295620e-004
+1.90925503e+011,+1.48886709e+000,-1.59355671e-003,-1.27444200e-001,+2.21672268e+000,-4.74518828e-003,+1.48886709e+000,-1.59355671e-003,-1.27532428e-001,+6.53193795e+001,+2.21672268e+000,-4.74518828e-003,+3.23557012e-004,+2.58978082e-002,-7.32568937e-001,+6.55789321e-001,-7.32568937e-001,+6.55789321e-001,+9.83217616e-001,+9.83217616e-001,                ,                ,                ,                ,                ,                ,+3.23601038e-004,+9.62435420e-004,+9.62566659e-004
+1.95821028e+011,+1.49087991e+000,-1.10782374e-003,-9.08695971e-002,+2.22272166e+000,-3.30326429e-003,+1.49087991e+000,-1.10782374e-003,-9.09325048e-002,+6.44695235e+001,+2.22272166e+000,-3.30326429e-003,+3.39080802e-004,+2.78360803e-002,-6.52737114e-001,+7.58754836e-001,-6.52737114e-001,+7.58754837e-001,+1.00088693e+000,+1.00088693e+000,                ,                ,                ,                ,                ,                ,+3.39124833e-004,+1.01030613e-003,+1.01043751e-003
+2.00716554e+011,+1.49246142e+000,+3.18807613e-004,+2.68040541e-002,+2.22744098e+000,+9.51616124e-004,+1.49246142e+000,+3.18807613e-004,+2.68226101e-002,+6.36217508e+001,+2.22744098e+000,+9.51616124e-004,+3.60962054e-004,+3.03730046e-002,-5.40031820e-001,+8.38194463e-001,-5.40031820e-001,+8.38194463e-001,+9.97097951e-001,+9.97097951e-001,                ,                ,                ,                ,                ,                ,+3.61006817e-004,+1.07767406e-003,+1.07780765e-003
+2.05612080e+011,+1.49320678e+000,+2.44055026e-003,+2.10196263e-001,+2.22966053e+000,+7.28849240e-003,+1.49320678e+000,+2.44055026e-003,+2.10341779e-001,+6.28009059e+001,+2.22966053e+000,+7.28849240e-003,+3.89887060e-004,+3.36068636e-002,-4.15267171e-001,+8.77065878e-001,-4.15267171e-001,+8.77065878e-001,+9.70407841e-001,+9.70407840e-001,                ,                ,                ,                ,                ,                ,+3.89933184e-004,+1.16626731e-003,+1.16640483e-003
+2.10507606e+011,+1.49262416e+000,+4.88347953e-003,+4.30611647e-001,+2.22790304e+000,+1.45783991e-002,+1.49262416e+000,+4.88347953e-003,+4.30909753e-001,+6.19876369e+001,+2.22790304e+000,+1.45783991e-002,+4.25578124e-004,+3.75565104e-002,-3.05917795e-001,+8.79563224e-001,-3.05917795e-001,+8.79563224e-001,+9.31244953e-001,+9.31244953e-001,                ,                ,                ,                ,                ,                ,+4.25626128e-004,+1.27461345e-003,+1.27475629e-003
+2.15403131e+011,+1.49033468e+000,+6.65984753e-003,+6.00903742e-001,+2.22105310e+000,+1.98508035e-002,+1.49033468e+000,+6.65984753e-003,+6.01319739e-001,+6.11250786e+001,+2.22105310e+000,+1.98508035e-002,+4.65958617e-004,+4.20760623e-002,-2.26867857e-001,+8.68498966e-001,-2.26867857e-001,+8.68498966e-001,+8.97641063e-001,+8.97641063e-001,                ,                ,                ,                ,                ,                ,+4.66008584e-004,+1.39507566e-003,+1.39522393e-003
+2.20298657e+011,+1.48699958e+000,+6.27696808e-003,+5.79229109e-001,+2.21112836e+000,+1.86676978e-002,+1.48699958e+000,+6.27696808e-003,+5.79630101e-001,+6.01464562e+001,+2.21112836e+000,+1.86676978e-002,+5.07565225e-004,+4.68745460e-002,-1.71830423e-001,+8.69230438e-001,-1.71830423e-001,+8.69230438e-001,+8.86051493e-001,+8.86051493e-001,                ,                ,                ,                ,                ,                ,+5.07616890e-004,+1.51587115e-003,+1.51602415e-003
+2.25194183e+011,+1.48472149e+000,+3.09427531e-003,+2.91880263e-001,+2.20438833e+000,+9.18827409e-003,+1.48472149e+000,+3.09427531e-003,+2.92082327e-001,+5.90032839e+001,+2.20438833e+000,+9.18827409e-003,+5.49115773e-004,+5.18384963e-002,-1.18836039e-001,+8.94942131e-001,-1.18836039e-001,+8.94942131e-001,+9.02797553e-001,+9.02797553e-001,                ,                ,                ,                ,                ,                ,+5.49169067e-004,+1.63396654e-003,+1.63412446e-003
+2.30089708e+011,+1.48571683e+000,-1.41236124e-003,-1.36123025e-001,+2.20735250e+000,-4.19673773e-003,+1.48571683e+000,-1.41236124e-003,-1.36217261e-001,+5.76838238e+001,+2.20735250e+000,-4.19673773e-003,+5.94915199e-004,+5.73828147e-002,-4.18047172e-002,+9.39802351e-001,-4.18047171e-002,+9.39802351e-001,+9.40731680e-001,+9.40731680e-001,                ,                ,                ,                ,                ,                ,+5.94970582e-004,+1.76607042e-003,+1.76623514e-003
+2.34985234e+011,+1.49020086e+000,-4.24092109e-003,-4.17435494e-001,+2.22068063e+000,-1.26396485e-002,+1.49020086e+000,-4.24092109e-003,-4.17724479e-001,+5.62226030e+001,+2.22068063e+000,-1.26396485e-002,+6.53461735e-004,+6.43708155e-002,+7.60887720e-002,+9.78812494e-001,+7.60887720e-002,+9.78812494e-001,+9.81765450e-001,+9.81765450e-001,                ,                ,                ,                ,                ,                ,+6.53520593e-004,+1.94203543e-003,+1.94221135e-003
+2.39880760e+011,+1.49584027e+000,-3.41130958e-003,-3.42771859e-001,+2.23752646e+000,-1.02055485e-002,+1.49584027e+000,-3.41130958e-003,-3.43009155e-001,+5.47035222e+001,+2.23752646e+000,-1.02055485e-002,+7.33601912e-004,+7.37705407e-002,+2.27927945e-001,+9.76461478e-001,+2.27927945e-001,+9.76461478e-001,+1.00271041e+000,+1.00271041e+000,                ,                ,                ,                ,                ,                ,+7.33665994e-004,+2.18969703e-003,+2.18988918e-003
+2.44776286e+011,+1.50008468e+000,+6.94628331e-004,+7.12213894e-002,+2.25025357e+000,+2.08400264e-003,+1.50008468e+000,+6.94628331e-004,+7.12706950e-002,+5.32562923e+001,+2.25025357e+000,+2.08400264e-003,+8.41335657e-004,+8.63305513e-002,+3.75585212e-001,+9.09773798e-001,+3.75585213e-001,+9.09773798e-001,+9.84252313e-001,+9.84252313e-001,                ,                ,                ,                ,                ,                ,+8.41406791e-004,+2.52531839e-003,+2.52553171e-003
+2.49671811e+011,+1.50132418e+000,+6.85406633e-003,+7.16813910e-001,+2.25392732e+000,+2.05803511e-002,+1.50132418e+000,+6.85406633e-003,+7.17310150e-001,+5.20432099e+001,+2.25392732e+000,+2.05803511e-002,+9.73160377e-004,+1.01854090e-001,+4.68974555e-001,+7.98001848e-001,+4.68974556e-001,+7.98001848e-001,+9.25604712e-001,+9.25604712e-001,                ,                ,                ,                ,                ,                ,+9.73239664e-004,+2.93539971e-003,+2.93563670e-003

File: plot_data/5_chapter05/polymer/IntrinsicBF/MUT1 90deg noFP_D=2000.csv
freq            ,ref_ind         ,kappa           ,alpha           ,epsilon_r       ,epsilon_i       ,ref_ind_S       ,kappa_S         ,alpha_S         ,alpha_max       ,epsilonS_r      ,epsilonS_i      ,delta_N         ,delta_A         ,H_measure_r     ,H_measure_i     ,H_calc_r        ,H_calc_i        ,T_measure       ,T_calc          ,thickness       ,allThicknesses  ,QSnValue        ,QSkValue        ,Num_Thickness   ,N_std           ,delta_K         ,delta_Eps_1     ,delta_Eps_2     
+7.83284114e+010,+1.49306546e+000,-1.00000000e-002,-3.28101282e-001,+2.22914446e+000,-2.98613092e-002,+1.49807301e+000,-1.00000000e-002,-3.28328422e-001,+6.36502944e+001,+2.24412273e+000,-2.99614601e-002,+5.22758582e-003,+1.47775049e+000,-4.00549683e-002,-1.02952641e+000,-3.32327548e-002,-9.54858832e-001,+1.03030530e+000,+9.55436971e-001,+2.00000000e-003,+1.90000000e+003,+1.00000000e+000,+1.00000000e+000,+0.00000000e+000,+2.00000000e+000,+4.50083024e-002,+1.47624444e-002,+1.34746894e-001
+8.32239371e+010,+1.49860706e+000,-1.00000000e-002,-3.48607612e-001,+2.24572311e+000,-2.99721411e-002,+1.49823462e+000,-1.00000000e-002,-3.48848948e-001,+6.57052831e+001,+2.24460699e+000,-2.99646925e-002,+4.82151229e-003,+8.36883963e-001,-1.34800104e-001,-1.00414266e+000,-1.29627350e-001,-9.62604160e-001,+1.01315031e+000,+9.71292963e-001,                ,+2.00000000e+003,+5.66437913e-001,+5.60749268e-001,+3.00000000e+000,                ,+2.39898663e-002,+1.39677160e-002,+7.17884664e-002
+8.81194628e+010,+1.49839624e+000,-1.00000000e-002,-3.69113943e-001,+2.24509130e+000,-2.99679248e-002,+1.49839624e+000,-1.00000000e-002,-3.69369475e-001,+6.73804791e+001,+2.24509130e+000,-2.99679248e-002,+1.31867059e-003,+1.26887538e-001,-2.25955899e-001,-9.77026893e-001,-2.24986222e-001,-9.71547812e-001,+1.00281485e+000,+9.97258217e-001,                ,+2.10000000e+003,+6.09973210e-001,+6.24952012e-001,+2.80000000e+001,                ,+3.43524699e-003,+3.88307719e-003,+1.02683490e-002
+9.30149885e+010,+1.49445258e+000,-3.45004732e-003,-1.34420838e-001,+2.23337660e+000,-1.03118642e-002,+1.49445258e+000,-3.45004732e-003,-1.34513895e-001,+6.86961215e+001,+2.23337660e+000,-1.03118642e-002,+4.65683327e-004,+1.81670472e-002,-3.16975111e-001,-9.45768257e-001,-3.16975111e-001,-9.45768257e-001,+9.97472214e-001,+9.97472214e-001,                ,                ,                ,                ,                ,                ,+4.65953145e-004,+1.38866817e-003,+1.38947650e-003
+9.79105142e+010,+1.48938914e+000,+6.79270123e-004,+2.78586748e-002,+2.21827956e+000,+2.02339509e-003,+1.48938914e+000,+6.79270123e-004,+2.78779609e-002,+6.97028354e+001,+2.21827956e+000,+2.02339509e-003,+4.01092191e-004,+1.64697706e-002,-4.08466407e-001,-9.06906950e-001,-4.08466407e-001,-9.06906950e-001,+9.94648190e-001,+9.94648190e-001,                ,                ,                ,                ,                ,                ,+4.01299906e-004,+1.19530989e-003,+1.19592834e-003
+1.02806040e+011,+1.48489138e+000,+1.57230447e-003,+6.77086087e-002,+2.20489992e+000,+4.66940271e-003,+1.48489138e+000,+1.57230447e-003,+6.77554824e-002,+7.04691779e+001,+2.20489992e+000,+4.66940271e-003,+3.54782638e-004,+1.52958043e-002,-4.98213620e-001,-8.57355135e-001,-4.98213620e-001,-8.57355135e-001,+9.91602057e-001,+9.91602057e-001,                ,                ,                ,                ,                ,                ,+3.54947832e-004,+1.05474353e-003,+1.05523360e-003
+1.07701566e+011,+1.48184090e+000,+3.12446316e-004,+1.40956801e-002,+2.19585235e+000,+9.25991460e-004,+1.48184090e+000,+3.12446316e-004,+1.41054383e-002,+7.10685593e+001,+2.19585235e+000,+9.25991460e-004,+3.20345452e-004,+1.44681446e-002,-5.81816036e-001,-7.96082053e-001,-5.81816036e-001,-7.96082053e-001,+9.86030697e-001,+9.86030697e-001,                ,                ,                ,                ,                ,                ,+3.20480540e-004,+9.49602250e-004,+9.50002525e-004
+1.12597091e+011,+1.48058387e+000,-1.99604963e-003,-9.41428011e-002,+2.19212462e+000,-5.91063778e-003,+1.48058387e+000,-1.99604963e-003,-9.42079748e-002,+7.15618634e+001,+2.19212462e+000,-5.91063778e-003,+2.93576900e-004,+1.38613434e-002,-6.54691467e-001,-7.25429250e-001,-6.54691467e-001,-7.25429250e-001,+9.77173737e-001,+9.77173737e-001,                ,                ,                ,                ,                ,                ,+2.93689885e-004,+8.68158009e-004,+8.68493029e-004
+1.17492617e+011,+1.48108734e+000,-4.33255875e-003,-2.13227712e-001,+2.19360095e+000,-1.28337959e-002,+1.48108734e+000,-4.33255875e-003,-2.13375327e-001,+7.19796693e+001,+2.19360095e+000,-1.28337959e-002,+2.71903864e-004,+1.33958029e-002,-7.14949563e-001,-6.50499847e-001,-7.14949563e-001,-6.50499847e-001,+9.66593466e-001,+9.66593466e-001,                ,                ,                ,                ,                ,                ,+2.72000067e-004,+8.03069832e-004,+8.03355634e-004
+1.22388143e+011,+1.48297317e+000,-5.80920799e-003,-2.97813842e-001,+2.19917568e+000,-1.72297992e-002,+1.48297317e+000,-5.80920799e-003,-2.98020014e-001,+7.23149072e+001,+2.19917568e+000,-1.72297992e-002,+2.54035537e-004,+1.30366232e-002,-7.64896492e-001,-5.76234837e-001,-7.64896492e-001,-5.76234837e-001,+9.57660290e-001,+9.57660290e-001,                ,                ,                ,                ,                ,                ,+2.54118689e-004,+7.50503315e-004,+7.50750906e-004
+1.27283668e+011,+1.48545460e+000,-5.81712878e-003,-3.10148705e-001,+2.20654152e+000,-1.72821614e-002,+1.48545460e+000,-5.81712878e-003,-3.10363416e-001,+7.25323598e+001,+2.20654152e+000,-1.72821614e-002,+2.39616295e-004,+1.27882240e-002,-8.09603344e-001,-5.04343408e-001,-8.09603344e-001,-5.04343408e-001,+9.53844771e-001,+9.53844771e-001,                ,                ,                ,                ,                ,                ,+2.39689159e-004,+7.09089649e-004,+7.09306968e-004
+1.32179194e+011,+1.48745474e+000,-4.39699805e-003,-2.43448993e-001,+2.21250228e+000,-1.30806712e-002,+1.48745474e+000,-4.39699805e-003,-2.43617529e-001,+7.25884055e+001,+2.21250228e+000,-1.30806712e-002,+2.28836137e-004,+1.26823524e-002,-8.53815266e-001,-4.32440546e-001,-8.53815266e-001,-4.32440546e-001,+9.57081675e-001,+9.57081675e-001,                ,                ,                ,                ,                ,                ,+2.28900929e-004,+6.78753840e-004,+6.78947162e-004
+1.37074720e+011,+1.48823249e+000,-2.38687273e-003,-1.37048800e-001,+2.21483024e+000,-7.10444307e-003,+1.48823249e+000,-2.38687273e-003,-1.37143677e-001,+7.24490813e+001,+2.21483024e+000,-7.10444307e-003,+2.22082820e-004,+1.27636815e-002,-8.99447484e-001,-3.55336258e-001,-8.99447484e-001,-3.55336258e-001,+9.67093394e-001,+9.67093394e-001,                ,                ,                ,                ,                ,                ,+2.22141362e-004,+6.59961288e-004,+6.60135815e-004
+1.41970246e+011,+1.48788795e+000,-8.17183545e-004,-4.85965632e-002,+2.21380990e+000,-2.43175511e-003,+1.48788795e+000,-8.17183545e-004,-4.86302059e-002,+7.21017021e+001,+2.21380990e+000,-2.43175511e-003,+2.19713724e-004,+1.30782706e-002,-9.44376362e-001,-2.67145365e-001,-9.44376362e-001,-2.67145365e-001,+9.81434337e-001,+9.81434337e-001,                ,                ,                ,                ,                ,                ,+2.19767681e-004,+6.53459625e-004,+6.53620279e-004
+1.46865771e+011,+1.48709812e+000,-2.39128747e-004,-1.47109591e-002,+2.21146075e+000,-7.11215818e-004,+1.48709812e+000,-2.39128747e-004,-1.47211433e-002,+7.15619212e+001,+2.21146075e+000,-7.11215818e-004,+2.21933223e-004,+1.36656914e-002,-9.82158536e-001,-1.63695387e-001,-9.82158536e-001,-1.63695387e-001,+9.95706568e-001,+9.95706568e-001,                ,                ,                ,                ,                ,                ,+2.21984094e-004,+6.59966790e-004,+6.60118115e-004
+1.51761297e+011,+1.48661150e+000,-5.92575736e-004,-3.76698164e-002,+2.21001339e+000,-1.76185980e-003,+1.48661150e+000,-5.92575736e-004,-3.76958947e-002,+7.08768839e+001,+2.21001339e+000,-1.76185980e-003,+2.28691974e-004,+1.45510468e-002,-1.00296485e+000,-4.55333119e-002,-1.00296485e+000,-4.55333119e-002,+1.00399790e+000,+1.00399790e+000,                ,                ,                ,                ,                ,                ,+2.28741016e-004,+6.79681143e-004,+6.79827015e-004
+1.56656823e+011,+1.48692508e+000,-1.34470193e-003,-8.82396855e-002,+2.21094438e+000,-3.99894204e-003,+1.48692508e+000,-1.34470193e-003,-8.83007726e-002,+7.01205330e+001,+2.21094438e+000,-3.99894204e-003,+2.39539766e-004,+1.57327092e-002,-9.97266130e-001,+7.91178080e-002,-9.97266130e-001,+7.91178081e-002,+1.00039960e+000,+1.00039960e+000,                ,                ,                ,                ,                ,                ,+2.39587988e-004,+7.11711022e-004,+7.11854556e-004
+1.61552348e+011,+1.48803889e+000,-1.70528055e-003,-1.15397851e-001,+2.21425682e+000,-5.07504753e-003,+1.48803889e+000,-1.70528055e-003,-1.15477740e-001,+6.93741501e+001,+2.21425682e+000,-5.07504753e-003,+2.53440517e-004,+1.71656740e-002,-9.62893994e-001,+1.94984952e-001,-9.62893994e-001,+1.94984952e-001,+9.82437772e-001,+9.82437772e-001,                ,                ,                ,                ,                ,                ,+2.53488595e-004,+7.53394150e-004,+7.53537399e-004
+1.66447874e+011,+1.48926951e+000,-1.08096307e-003,-7.53663908e-002,+2.21792252e+000,-3.21969068e-003,+1.48926951e+000,-1.08096307e-003,-7.54185659e-002,+6.86928340e+001,+2.21792252e+000,-3.21969068e-003,+2.68638968e-004,+1.87462420e-002,-9.10533084e-001,+2.87973117e-001,-9.10533084e-001,+2.87973117e-001,+9.54986394e-001,+9.54986394e-001,                ,                ,                ,                ,                ,                ,+2.68687093e-004,+7.99570768e-004,+7.99714214e-004
+1.71343400e+011,+1.48959633e+000,+2.03997098e-004,+1.46413114e-002,+2.21889719e+000,+6.07746657e-004,+1.48959633e+000,+2.03997098e-004,+1.46514474e-002,+6.80782105e+001,+2.21889719e+000,+6.07746657e-004,+2.82835076e-004,+2.03171737e-002,-8.58984806e-001,+3.56625482e-001,-8.58984806e-001,+3.56625482e-001,+9.30073455e-001,+9.30073455e-001,                ,                ,                ,                ,                ,                ,+2.82882937e-004,+8.42735598e-004,+8.42878166e-004
+1.76238926e+011,+1.48885078e+000,+8.89160479e-004,+6.56403060e-002,+2.21667586e+000,+2.64765455e-003,+1.48885078e+000,+8.89160479e-004,+6.56857478e-002,+6.74826967e+001,+2.21667586e+000,+2.64765455e-003,+2.94159699e-004,+2.17341925e-002,-8.21610944e-001,+4.14384577e-001,-8.21610944e-001,+4.14384577e-001,+9.20195154e-001,+9.20195154e-001,                ,                ,                ,                ,                ,                ,+2.94206668e-004,+8.76442990e-004,+8.76582767e-004
+1.81134451e+011,+1.48822284e+000,+2.39489553e-004,+1.81708918e-002,+2.21480717e+000,+7.12827646e-004,+1.48822284e+000,+2.39489553e-004,+1.81834713e-002,+6.68437720e+001,+2.21480717e+000,+7.12827646e-004,+3.02687390e-004,+2.29852967e-002,-7.97106003e-001,+4.79770136e-001,-7.97106003e-001,+4.79770136e-001,+9.30353354e-001,+9.30353354e-001,                ,                ,                ,                ,                ,                ,+3.02733090e-004,+9.01077579e-004,+9.01213579e-004
+1.86029977e+011,+1.48885350e+000,-9.79608487e-004,-7.63350652e-002,+2.21668380e+000,-2.91698706e-003,+1.48885350e+000,-9.79608487e-004,-7.63879109e-002,+6.61215127e+001,+2.21668380e+000,-2.91698706e-003,+3.10725461e-004,+2.42332228e-002,-7.71018057e-001,+5.64447590e-001,-7.71018058e-001,+5.64447589e-001,+9.55546925e-001,+9.55546925e-001,                ,                ,                ,                ,                ,                ,+3.10769996e-004,+9.24640517e-004,+9.24773217e-004
+1.90925503e+011,+1.49058971e+000,-1.54677654e-003,-1.23702971e-001,+2.22185529e+000,-4.61121838e-003,+1.49058971e+000,-1.54677654e-003,-1.23788608e-001,+6.53171050e+001,+2.22185529e+000,-4.61121838e-003,+3.21345100e-004,+2.57207766e-002,-7.23793668e-001,+6.66222800e-001,-7.23793668e-001,+6.66222800e-001,+9.83732734e-001,+9.83732734e-001,                ,                ,                ,                ,                ,                ,+3.21388974e-004,+9.56993165e-004,+9.57124096e-004
+1.95821028e+011,+1.49255077e+000,-1.01542393e-003,-8.32904736e-002,+2.22770676e+000,-3.03114354e-003,+1.49255077e+000,-1.01542393e-003,-8.33481344e-002,+6.44673131e+001,+2.22770676e+000,-3.03114354e-003,+3.36944638e-004,+2.76607284e-002,-6.41580449e-001,+7.68019183e-001,-6.41580449e-001,+7.68019183e-001,+1.00073920e+000,+1.00073920e+000,                ,                ,                ,                ,                ,                ,+3.36988534e-004,+1.00512958e-003,+1.00526071e-003
+2.00716554e+011,+1.49408355e+000,+4.42644011e-004,+3.72157173e-002,+2.23228546e+000,+1.32269427e-003,+1.49408355e+000,+4.42644011e-004,+3.72414813e-002,+6.36196017e+001,+2.23228546e+000,+1.32269427e-003,+3.58927069e-004,+3.02017818e-002,-5.27018748e-001,+8.45119190e-001,-5.27018749e-001,+8.45119190e-001,+9.95979521e-001,+9.95979521e-001,                ,                ,                ,                ,                ,                ,+3.58971701e-004,+1.07285185e-003,+1.07298518e-003
+2.05612080e+011,+1.49477943e+000,+2.59621836e-003,+2.23603425e-001,+2.23435879e+000,+7.76154758e-003,+1.49477943e+000,+2.59621836e-003,+2.23758223e-001,+6.27988209e+001,+2.23435879e+000,+7.76154758e-003,+3.87928755e-004,+3.34380756e-002,-4.01707556e-001,+8.81099216e-001,-4.01707556e-001,+8.81099216e-001,+9.68351583e-001,+9.68351583e-001,                ,                ,                ,                ,                ,                ,+3.87974773e-004,+1.16175038e-003,+1.16188771e-003
+2.10507606e+011,+1.49413287e+000,+5.07081878e-003,+4.47130701e-001,+2.23240733e+000,+1.51529541e-002,+1.49413287e+000,+5.07081878e-003,+4.47440243e-001,+6.19856378e+001,+2.23240733e+000,+1.51529541e-002,+4.23592460e-004,+3.73812888e-002,-2.93084730e-001,+8.81201822e-001,-2.93084730e-001,+8.81201822e-001,+9.28663184e-001,+9.28663184e-001,                ,                ,                ,                ,                ,                ,+4.23640350e-004,+1.27010325e-003,+1.27024587e-003
+2.15403131e+011,+1.49177670e+000,+6.84923629e-003,+6.17991882e-001,+2.22535081e+000,+2.04350622e-002,+1.49177670e+000,+6.84923629e-003,+6.18419709e-001,+6.11231722e+001,+2.22535081e+000,+2.04350622e-002,+4.63744352e-004,+4.18761263e-002,-2.15142825e-001,+8.68907585e-001,-2.15142825e-001,+8.68907585e-001,+8.95146260e-001,+8.95146260e-001,                ,                ,                ,                ,                ,                ,+4.63794216e-004,+1.38995931e-003,+1.39010740e-003
+2.20298657e+011,+1.48843815e+000,+6.42741911e-003,+5.93112502e-001,+2.21540682e+000,+1.91336316e-002,+1.48843815e+000,+6.42741911e-003,+5.93523106e-001,+6.01445604e+001,+2.21540682e+000,+1.91336316e-002,+5.04933370e-004,+4.66315028e-002,-1.60458667e-001,+8.69383380e-001,-1.60458667e-001,+8.69383380e-001,+8.84066991e-001,+8.84066991e-001,                ,                ,                ,                ,                ,                ,+5.04984910e-004,+1.50961568e-003,+1.50976845e-003
+2.25194183e+011,+1.48628085e+000,+3.23161626e-003,+3.04835514e-001,+2.20902033e+000,+9.60617875e-003,+1.48628085e+000,+3.23161626e-003,+3.05046547e-001,+5.90012335e+001,+2.20902033e+000,+9.60617875e-003,+5.46119661e-004,+5.15556649e-002,-1.06365487e-001,+8.94869032e-001,-1.06365488e-001,+8.94869032e-001,+9.01168243e-001,+9.01168243e-001,                ,                ,                ,                ,                ,                ,+5.46172794e-004,+1.62690443e-003,+1.62706203e-003
+2.30089708e+011,+1.48747828e+000,-1.16018414e-003,-1.11818259e-001,+2.21259030e+000,-3.45149742e-003,+1.48747828e+000,-1.16018414e-003,-1.11895669e-001,+5.76815052e+001,+2.21259030e+000,-3.45149742e-003,+5.91910780e-004,+5.70930421e-002,-2.69671281e-002,+9.38271040e-001,-2.69671282e-002,+9.38271040e-001,+9.38658495e-001,+9.38658495e-001,                ,                ,                ,                ,                ,                ,+5.91966090e-004,+1.75953528e-003,+1.75969996e-003
+2.34985234e+011,+1.49209823e+000,-3.73913335e-003,-3.68044334e-001,+2.22634314e+000,-1.11583085e-002,+1.49209823e+000,-3.73913335e-003,-3.68299126e-001,+5.62200943e+001,+2.22634314e+000,-1.11583085e-002,+6.50936435e-004,+6.41220746e-002,+9.33041522e-002,+9.73658032e-001,+9.33041522e-002,+9.73658032e-001,+9.78118412e-001,+9.78118412e-001,                ,                ,                ,                ,                ,                ,+6.50995267e-004,+1.93765389e-003,+1.93782989e-003
+2.39880760e+011,+1.49772494e+000,-2.66113005e-003,-2.67393056e-001,+2.24317291e+000,-7.97128168e-003,+1.49772494e+000,-2.66113005e-003,-2.67578168e-001,+5.47010169e+001,+2.24317291e+000,-7.97128168e-003,+7.32064263e-004,+7.36159383e-002,+2.45470736e-001,+9.65811763e-001,+2.45470736e-001,+9.65811764e-001,+9.96518060e-001,+9.96518060e-001,                ,                ,                ,                ,                ,                ,+7.32128436e-004,+2.18896523e-003,+2.18915780e-003
+2.44776286e+011,+1.50185548e+000,+1.61251934e-003,+1.65334270e-001,+2.25556728e+000,+4.84354202e-003,+1.50185548e+000,+1.61251934e-003,+1.65448728e-001,+5.32539291e+001,+2.25556728e+000,+4.84354202e-003,+8.41302643e-004,+8.63271901e-002,+3.89799090e-001,+8.94012456e-001,+3.89799090e-001,+8.94012456e-001,+9.75295648e-001,+9.75295648e-001,                ,                ,                ,                ,                ,                ,+8.41374033e-004,+2.52974343e-003,+2.52995764e-003
+2.49671811e+011,+1.50286226e+000,+7.85692909e-003,+8.21695588e-001,+2.25853323e+000,+2.36157643e-002,+1.50286226e+000,+7.85692909e-003,+8.22264436e-001,+5.20411551e+001,+2.25853323e+000,+2.36157643e-002,+9.74684725e-004,+1.02013658e-001,+4.77184783e-001,+7.80920342e-001,+4.77184783e-001,+7.80920343e-001,+9.15173152e-001,+9.15173152e-001,                ,                ,                ,                ,                ,                ,+9.74764377e-004,+2.94495108e-003,+2.94518924e-003

File: plot_data/5_chapter05/polymer/IntrinsicBF/S2 0deg noFP_D=2000.csv
freq            ,ref_ind         ,kappa           ,alpha           ,epsilon_r       ,epsilon_i       ,ref_ind_S       ,kappa_S         ,alpha_S         ,alpha_max       ,epsilonS_r      ,epsilonS_i      ,delta_N         ,delta_A         ,H_measure_r     ,H_measure_i     ,H_calc_r        ,H_calc_i        ,T_measure       ,T_calc          ,thickness       ,allThicknesses  ,QSnValue        ,QSkValue        ,Num_Thickness   ,N_std           ,delta_K         ,delta_Eps_1     ,delta_Eps_2     
+7.34328857e+010,+1.50987037e+000,-1.00000000e-002,-3.07594952e-001,+2.27960855e+000,-3.01974075e-002,+1.50737195e+000,-1.00000000e-002,-3.07807896e-001,+7.13781340e+001,+2.27207021e+000,-3.01474391e-002,+7.41675068e-003,+1.87394439e+000,-1.64823301e-002,-1.04477570e+000,-5.50604799e-003,-9.47712339e-001,+1.04490570e+000,+9.47728334e-001,                ,+2.00000000e-003,                ,                ,                ,                ,+6.08803224e-002,+2.11419975e-002,+1.83390246e-001
+7.83284114e+010,+1.52209867e+000,-1.00000000e-002,-3.28101282e-001,+2.31668436e+000,-3.04419734e-002,+1.51769920e+000,-1.00000000e-002,-3.28328422e-001,+7.37722260e+001,+2.30331085e+000,-3.03539839e-002,+8.68998124e-003,+1.37182981e+000,-1.26164501e-001,-1.01459427e+000,-1.15047714e-001,-9.44609832e-001,+1.02240844e+000,+9.51590096e-001,                ,+2.00000000e-003,                ,                ,                ,                ,+4.17822437e-002,+2.55419102e-002,+1.26651956e-001
+8.32239371e+010,+1.52784124e+000,-1.00000000e-002,-3.48607612e-001,+2.33419885e+000,-3.05568248e-002,+1.52784124e+000,-1.00000000e-002,-3.48848948e-001,+7.58254800e+001,+2.33419885e+000,-3.05568248e-002,+5.80199782e-003,+6.47902536e-001,-2.26538922e-001,-9.80936688e-001,-2.20027059e-001,-9.48046991e-001,+1.00675552e+000,+9.73244576e-001,                ,+2.00000000e-003,                ,                ,                ,                ,+1.85725810e-002,+1.73576114e-002,+5.66358704e-002
+8.81194628e+010,+1.52679027e+000,-8.35016389e-003,-3.08216191e-001,+2.33101880e+000,-2.54978979e-002,+1.52679027e+000,-8.35016389e-003,-3.08429565e-001,+7.75026817e+001,+2.33101880e+000,-2.54978979e-002,+2.47710249e-004,+9.15591950e-003,-3.23096890e-001,-9.43534450e-001,-3.23096890e-001,-9.43534450e-001,+9.97320840e-001,+9.97320840e-001,                ,+2.00000000e-003,                ,                ,                ,                ,+2.47879701e-004,+7.52263521e-004,+7.52783788e-004
+9.30149885e+010,+1.52216506e+000,-6.81978838e-004,-2.65712781e-002,+2.31698601e+000,-2.07616872e-003,+1.52216506e+000,-6.81978838e-004,-2.65896730e-002,+7.88215442e+001,+2.31698601e+000,-2.07616872e-003,+2.06681811e-004,+8.06322551e-003,-4.18417936e-001,-8.99474608e-001,-4.18417936e-001,-8.99474608e-001,+9.92032328e-001,+9.92032328e-001,                ,+2.00000000e-003,                ,                ,                ,                ,+2.06807702e-004,+6.28925585e-004,+6.29309011e-004
+9.79105142e+010,+1.51693252e+000,+2.61767228e-003,+1.07357704e-001,+2.30107742e+000,+7.94166442e-003,+1.51693252e+000,+2.61767228e-003,+1.07432026e-001,+7.98312001e+001,+2.30107742e+000,+7.94166442e-003,+1.78176889e-004,+7.31655091e-003,-5.11934556e-001,-8.45186513e-001,-5.11934556e-001,-8.45186513e-001,+9.88138266e-001,+9.88138266e-001,                ,+2.00000000e-003,                ,                ,                ,                ,+1.78273958e-004,+5.41497959e-004,+5.41791946e-004
+1.02806040e+011,+1.51281157e+000,+2.66788542e-003,+1.14887932e-001,+2.28859174e+000,+8.07201587e-003,+1.51281157e+000,+2.66788542e-003,+1.14967468e-001,+8.05992403e+001,+2.28859174e+000,+8.07201587e-003,+1.57931605e-004,+6.80910179e-003,-6.00122491e-001,-7.78170940e-001,-6.00122491e-001,-7.78170940e-001,+9.82698843e-001,+9.82698843e-001,                ,+2.00000000e-003,                ,                ,                ,                ,+1.58009077e-004,+4.78684621e-004,+4.78918606e-004
+1.07701566e+011,+1.51066186e+000,+8.21568489e-004,+3.70641803e-002,+2.28209857e+000,+2.48222436e-003,+1.51066186e+000,+8.21568489e-004,+3.70898393e-002,+8.11984543e+001,+2.28209857e+000,+2.48222436e-003,+1.43109746e-004,+6.46358908e-003,-6.77619831e-001,-6.98877326e-001,-6.77619831e-001,-6.98877326e-001,+9.73446533e-001,+9.73446533e-001,                ,+2.00000000e-003,                ,                ,                ,                ,+1.43173473e-004,+4.32616122e-004,+4.32808559e-004
+1.12597091e+011,+1.51073156e+000,-1.52908802e-003,-7.21187628e-002,+2.28230752e+000,-4.62008308e-003,+1.51073156e+000,-1.52908802e-003,-7.21686896e-002,+8.16896600e+001,+2.28230752e+000,-4.62008308e-003,+1.31792525e-004,+6.22277410e-003,-7.39900760e-001,-6.11729876e-001,-7.39900760e-001,-6.11729876e-001,+9.60034674e-001,+9.60034674e-001,                ,+2.00000000e-003,                ,                ,                ,                ,+1.31846226e-004,+3.97803045e-004,+3.97965465e-004
+1.17492617e+011,+1.51267057e+000,-3.05329582e-003,-1.50268541e-001,+2.28816293e+000,-9.23726144e-003,+1.51267057e+000,-3.05329582e-003,-1.50372570e-001,+8.21041598e+001,+2.28816293e+000,-9.23726144e-003,+1.22722492e-004,+6.04626173e-003,-7.86459203e-001,-5.23611591e-001,-7.86459203e-001,-5.23611591e-001,+9.44821240e-001,+9.44821240e-001,                ,+2.00000000e-003,                ,                ,                ,                ,+1.22768572e-004,+3.70527705e-004,+3.70667395e-004
+1.22388143e+011,+1.51542992e+000,-2.77291284e-003,-1.42155665e-001,+2.29652017e+000,-8.40431020e-003,+1.51542992e+000,-2.77291284e-003,-1.42254078e-001,+8.24363740e+001,+2.29652017e+000,-8.40431020e-003,+1.15186438e-004,+5.91127069e-003,-8.21750788e-001,-4.39982330e-001,-8.21750788e-001,-4.39982330e-001,+9.32125962e-001,+9.32125962e-001,                ,+2.00000000e-003,                ,                ,                ,                ,+1.15226492e-004,+3.48474923e-004,+3.48596546e-004
+1.27283668e+011,+1.51748128e+000,-6.62577001e-004,-3.53262591e-002,+2.30274900e+000,-2.01089639e-003,+1.51748128e+000,-6.62577001e-004,-3.53507149e-002,+8.26526181e+001,+2.30274900e+000,-2.01089639e-003,+1.08928320e-004,+5.81356756e-003,-8.52643213e-001,-3.61623541e-001,-8.52643213e-001,-3.61623541e-001,+9.26159832e-001,+9.26159832e-001,                ,+2.00000000e-003,                ,                ,                ,                ,+1.08963458e-004,+3.30448979e-004,+3.30555671e-004
+1.32179194e+011,+1.51778018e+000,+2.12485704e-003,+1.17647154e-001,+2.30365216e+000,+6.45013181e-003,+1.51778018e+000,+2.12485704e-003,+1.17728599e-001,+8.27094431e+001,+2.30365216e+000,+6.45013181e-003,+1.04021593e-004,+5.76508429e-003,-8.84527034e-001,-2.84432591e-001,-8.84527034e-001,-2.84432591e-001,+9.29133990e-001,+9.29133990e-001,                ,+2.00000000e-003,                ,                ,                ,                ,+1.04052711e-004,+3.16206018e-004,+3.16300347e-004
+1.37074720e+011,+1.51649832e+000,+4.16856017e-003,+2.39349239e-001,+2.29974978e+000,+1.26432290e-002,+1.51649832e+000,+4.16856017e-003,+2.39514937e-001,+8.25714834e+001,+2.29974978e+000,+1.26432290e-002,+1.00706094e-004,+5.78792494e-003,-9.18710204e-001,-2.01571920e-001,-9.18710204e-001,-2.01571920e-001,+9.40563490e-001,+9.40563490e-001,                ,+2.00000000e-003,                ,                ,                ,                ,+1.00734066e-004,+3.06281076e-004,+3.06365681e-004
+1.41970246e+011,+1.51457573e+000,+4.71089536e-003,+2.80149209e-001,+2.29391746e+000,+1.42700156e-002,+1.51457573e+000,+4.71089536e-003,+2.80343152e-001,+8.22244912e+001,+2.29391746e+000,+1.42700156e-002,+9.92482739e-005,+5.90774206e-003,-9.51523457e-001,-1.06197477e-001,-9.51523457e-001,-1.06197477e-001,+9.57431352e-001,+9.57431352e-001,                ,+2.00000000e-003,                ,                ,                ,                ,+9.92738878e-005,+3.01573392e-004,+3.01650739e-004
+1.46865771e+011,+1.51303665e+000,+3.72827477e-003,+2.29359700e-001,+2.28926600e+000,+1.12820327e-002,+1.51303665e+000,+3.72827477e-003,+2.29518482e-001,+8.16832132e+001,+2.28926600e+000,+1.12820327e-002,+9.98622671e-005,+6.14915816e-003,-9.74481329e-001,+5.71043168e-003,-9.74481329e-001,+5.71043165e-003,+9.74498060e-001,+9.74498060e-001,                ,+2.00000000e-003,                ,                ,                ,                ,+9.98862968e-005,+3.02935347e-004,+3.03007884e-004
+1.51761297e+011,+1.51271879e+000,+1.71717448e-003,+1.09160135e-001,+2.28831518e+000,+5.19520418e-003,+1.51271879e+000,+1.71717448e-003,+1.09235705e-001,+8.09945396e+001,+2.28831518e+000,+5.19520418e-003,+1.02668682e-004,+6.53259804e-003,-9.75866547e-001,+1.31982792e-001,-9.75866547e-001,+1.31982792e-001,+9.84751225e-001,+9.84751225e-001,                ,+2.00000000e-003,                ,                ,                ,                ,+1.02691795e-004,+3.10970367e-004,+3.11040216e-004
+1.56656823e+011,+1.51415145e+000,-3.75209289e-004,-2.46213298e-002,+2.29265448e+000,-1.13624738e-003,+1.51415145e+000,-3.75209289e-004,-2.46383748e-002,+8.02328431e+001,+2.29265448e+000,-1.13624738e-003,+1.07642834e-004,+7.06993560e-003,-9.45534258e-001,+2.61287778e-001,-9.45534258e-001,+2.61287778e-001,+9.80972138e-001,+9.80972139e-001,                ,+2.00000000e-003,                ,                ,                ,                ,+1.07665604e-004,+3.25894313e-004,+3.25963285e-004
+1.61552348e+011,+1.51722271e+000,-1.17643802e-003,-7.96106071e-002,+2.30196336e+000,-3.56983695e-003,+1.51722271e+000,-1.17643802e-003,-7.96657203e-002,+7.94806733e+001,+2.30196336e+000,-3.56983695e-003,+1.14510275e-004,+7.75593030e-003,-8.83274883e-001,+3.74860680e-001,-8.83274883e-001,+3.74860680e-001,+9.59528556e-001,+9.59528555e-001,                ,+2.00000000e-003,                ,                ,                ,                ,+1.14533217e-004,+3.47205697e-004,+3.47275368e-004
+1.66447874e+011,+1.52056631e+000,+5.77372940e-004,+4.02553204e-002,+2.31212157e+000,+1.75586768e-003,+1.52056631e+000,+5.77372940e-004,+4.02831886e-002,+7.87952485e+001,+2.31212157e+000,+1.75586768e-003,+1.22565645e-004,+8.55300175e-003,-8.04296462e-001,+4.57158974e-001,-8.04296462e-001,+4.57158973e-001,+9.25141679e-001,+9.25141679e-001,                ,+2.00000000e-003,                ,                ,                ,                ,+1.22588900e-004,+3.72879940e-004,+3.72950633e-004
+1.71343400e+011,+1.52176723e+000,+4.45719324e-003,+3.19902366e-001,+2.31575563e+000,+1.35656212e-002,+1.52176723e+000,+4.45719324e-003,+3.20123830e-001,+7.81804349e+001,+2.31575563e+000,+1.35656212e-002,+1.30516410e-004,+9.37561151e-003,-7.31957693e-001,+5.09063304e-001,-7.31957693e-001,+5.09063304e-001,+8.91575858e-001,+8.91575859e-001,                ,+2.00000000e-003,                ,                ,                ,                ,+1.30539836e-004,+3.98394873e-004,+3.98465962e-004
+1.76238926e+011,+1.51983622e+000,+7.76328250e-003,+5.73107162e-001,+2.30984187e+000,+2.35978359e-002,+1.51983622e+000,+7.76328250e-003,+5.73503916e-001,+7.75888576e+001,+2.30984187e+000,+2.35978359e-002,+1.36820439e-004,+1.01091671e-002,-6.81119152e-001,+5.48816822e-001,-6.81119152e-001,+5.48816822e-001,+8.74713212e-001,+8.74713212e-001,                ,+2.00000000e-003,                ,                ,                ,                ,+1.36843564e-004,+4.18014027e-004,+4.18083962e-004
+1.81134451e+011,+1.51664939e+000,+8.34824873e-003,+6.33410195e-001,+2.30015567e+000,+2.53227326e-002,+1.51664939e+000,+8.34824873e-003,+6.33848696e-001,+7.69554348e+001,+2.30015567e+000,+2.53227326e-002,+1.40806642e-004,+1.06925790e-002,-6.48369157e-001,+5.99082292e-001,-6.48369157e-001,+5.99082292e-001,+8.82769594e-001,+8.82769594e-001,                ,+2.00000000e-003,                ,                ,                ,                ,+1.40829050e-004,+4.29459968e-004,+4.29527561e-004
+1.86029977e+011,+1.51458965e+000,+6.63817191e-003,+5.17273270e-001,+2.29393775e+000,+2.01082130e-002,+1.51458965e+000,+6.63817191e-003,+5.17631370e-001,+7.62371568e+001,+2.29393775e+000,+2.01082130e-002,+1.43433493e-004,+1.11863384e-002,-6.15297788e-001,+6.73072489e-001,-6.15297788e-001,+6.73072489e-001,+9.11930887e-001,+9.11930887e-001,                ,+2.00000000e-003,                ,                ,                ,                ,+1.43455056e-004,+4.36390329e-004,+4.36455359e-004
+1.90925503e+011,+1.51442426e+000,+4.28459253e-003,+3.42658949e-001,+2.29346248e+000,+1.29773817e-002,+1.51442426e+000,+4.28459253e-003,+3.42896166e-001,+7.54335155e+001,+2.29346248e+000,+1.29773817e-002,+1.46582703e-004,+1.17326948e-002,-5.58525730e-001,+7.67329753e-001,-5.58525730e-001,+7.67329753e-001,+9.49076362e-001,+9.49076362e-001,                ,+2.00000000e-003,                ,                ,                ,                ,+1.46603612e-004,+4.45233075e-004,+4.45296227e-004
+1.95821028e+011,+1.51568126e+000,+2.41573341e-003,+1.98151307e-001,+2.29728384e+000,+7.32296370e-003,+1.51568126e+000,+2.41573341e-003,+1.98288485e-001,+7.45815801e+001,+2.29728384e+000,+7.32296370e-003,+1.51940675e-004,+1.24733063e-002,-4.62078365e-001,+8.61322285e-001,-4.62078366e-001,+8.61322285e-001,+9.77441811e-001,+9.77441811e-001,                ,+2.00000000e-003,                ,                ,                ,                ,+1.51961335e-004,+4.61321464e-004,+4.61383990e-004
+2.00716554e+011,+1.51776474e+000,+1.46915473e-003,+1.23520585e-001,+2.30360765e+000,+4.45966249e-003,+1.51776474e+000,+1.46915473e-003,+1.23606096e-001,+7.37306404e+001,+2.30360765e+000,+4.45966249e-003,+1.60623495e-004,+1.35156776e-002,-3.29456339e-001,+9.26138651e-001,-3.29456339e-001,+9.26138651e-001,+9.82992513e-001,+9.82992513e-001,                ,+2.00000000e-003,                ,                ,                ,                ,+1.60644356e-004,+4.88049378e-004,+4.88112639e-004
+2.05612080e+011,+1.52018116e+000,+1.77218497e-003,+1.52632242e-001,+2.31094763e+000,+5.38808442e-003,+1.52018116e+000,+1.77218497e-003,+1.52737907e-001,+7.29073627e+001,+2.31094763e+000,+5.38808442e-003,+1.73312425e-004,+1.49389984e-002,-1.86107614e-001,+9.42923523e-001,-1.86107614e-001,+9.42923523e-001,+9.61114361e-001,+9.61114361e-001,                ,+2.00000000e-003,                ,                ,                ,                ,+1.73333974e-004,+5.27546928e-004,+5.27612367e-004
+2.10507606e+011,+1.52206502e+000,+3.60510738e-003,+3.17888345e-001,+2.31666894e+000,+1.09744157e-002,+1.52206502e+000,+3.60510738e-003,+3.18108415e-001,+7.20928453e+001,+2.31666894e+000,+1.09744157e-002,+1.90209008e-004,+1.67857098e-002,-6.39497656e-002,+9.18108706e-001,-6.39497655e-002,+9.18108706e-001,+9.20333184e-001,+9.20333184e-001,                ,+2.00000000e-003,                ,                ,                ,                ,+1.90231643e-004,+5.80392568e-004,+5.80461308e-004
+2.15403131e+011,+1.52207796e+000,+6.37736751e-003,+5.75416175e-001,+2.31668066e+000,+1.94137011e-002,+1.52207796e+000,+6.37736751e-003,+5.75814528e-001,+7.12293946e+001,+2.31668066e+000,+1.94137011e-002,+2.10464125e-004,+1.90050289e-002,+2.09089969e-002,+8.79003165e-001,+2.09089970e-002,+8.79003165e-001,+8.79251813e-001,+8.79251813e-001,                ,+2.00000000e-003,                ,                ,                ,                ,+2.10488010e-004,+6.43370331e-004,+6.43442736e-004
+2.20298657e+011,+1.51975387e+000,+8.05288822e-003,+7.43108330e-001,+2.30958697e+000,+2.44768160e-002,+1.51975387e+000,+8.05288822e-003,+7.43622773e-001,+7.02487335e+001,+2.30958697e+000,+2.44768160e-002,+2.31774644e-004,+2.14049328e-002,+7.69063523e-002,+8.54516677e-001,+7.69063524e-002,+8.54516677e-001,+8.57970477e-001,+8.57970477e-001,                ,+2.00000000e-003,                ,                ,                ,                ,+2.31799694e-004,+7.08214137e-004,+7.08289875e-004
+2.25194183e+011,+1.51690096e+000,+6.78726343e-003,+6.40236577e-001,+2.30094245e+000,+2.05912128e-002,+1.51690096e+000,+6.78726343e-003,+6.40679804e-001,+6.91004037e+001,+2.30094245e+000,+2.05912128e-002,+2.51828382e-004,+2.37736442e-002,+1.29593731e-001,+8.58789260e-001,+1.29593731e-001,+8.58789260e-001,+8.68512250e-001,+8.68512250e-001,                ,+2.00000000e-003,                ,                ,                ,                ,+2.51854334e-004,+7.67416231e-004,+7.67494614e-004
+2.30089708e+011,+1.51625194e+000,+3.18593030e-003,+3.07059171e-001,+2.29900979e+000,+9.66134598e-003,+1.51625194e+000,+3.18593030e-003,+3.07271744e-001,+6.77716625e+001,+2.29900979e+000,+9.66134598e-003,+2.71151220e-004,+2.61541557e-002,+2.08243494e-001,+8.84389169e-001,+2.08243494e-001,+8.84389169e-001,+9.08575564e-001,+9.08575564e-001,                ,+2.00000000e-003,                ,                ,                ,                ,+2.71177936e-004,+8.23995034e-004,+8.24075879e-004
+2.34985234e+011,+1.51872404e+000,-1.87398411e-004,-1.84456977e-002,+2.30652267e+000,-5.69212943e-004,+1.51872404e+000,-1.87398411e-004,-1.84584674e-002,+6.62990758e+001,+2.30652267e+000,-5.69212943e-004,+2.93610252e-004,+2.89229219e-002,+3.31154356e-001,+9.02689944e-001,+3.31154356e-001,+9.02689944e-001,+9.61515648e-001,+9.61515648e-001,                ,+2.00000000e-003,                ,                ,                ,                ,+2.93638117e-004,+8.91715841e-004,+8.91800491e-004
+2.39880760e+011,+1.52295690e+000,-1.43939844e-003,-1.44632220e-001,+2.31939564e+000,-4.38428356e-003,+1.52295690e+000,-1.43939844e-003,-1.44732347e-001,+6.47717077e+001,+2.31939564e+000,-4.38428356e-003,+3.24099786e-004,+3.25914100e-002,+4.89599978e-001,+8.73736921e-001,+4.89599978e-001,+8.73736921e-001,+1.00156095e+000,+1.00156095e+000,                ,+2.00000000e-003,                ,                ,                ,                ,+3.24129510e-004,+9.86246905e-004,+9.86337529e-004
+2.44776286e+011,+1.52730749e+000,-2.89722179e-004,-2.97056932e-002,+2.33266809e+000,-8.84989708e-004,+1.52730749e+000,-2.89722179e-004,-2.97262580e-002,+6.33250098e+001,+2.33266809e+000,-8.84989708e-004,+3.66388468e-004,+3.75957577e-002,+6.39687413e-001,+7.72679282e-001,+6.39687413e-001,+7.72679282e-001,+1.00311179e+000,+1.00311179e+000,                ,+2.00000000e-003,                ,                ,                ,                ,+3.66420987e-004,+1.11896338e-003,+1.11906274e-003
+2.49671811e+011,+1.53051022e+000,+3.15324253e-003,+3.29773305e-001,+2.34245160e+000,+9.65213985e-003,+1.53051022e+000,+3.15324253e-003,+3.30001602e-001,+6.21213024e+001,+2.34245160e+000,+9.65213985e-003,+4.20720280e-004,+4.40341254e-002,+7.25649703e-001,+6.23276824e-001,+7.25649704e-001,+6.23276824e-001,+9.56578011e-001,+9.56578011e-001,                ,+2.00000000e-003,                ,                ,                ,                ,+4.20756372e-004,+1.29048687e-003,+1.29059713e-003
