Repository: Owlbearpig/Master-thesis

File: plot_data/5_chapter05/polymer/IntrinsicBF/S2 90deg noFP_D=2000.csv
freq            ,ref_ind         ,kappa           ,alpha           ,epsilon_r       ,epsilon_i       ,ref_ind_S       ,kappa_S         ,alpha_S         ,alpha_max       ,epsilonS_r      ,epsilonS_i      ,delta_N         ,delta_A         ,H_measure_r     ,H_measure_i     ,H_calc_r        ,H_calc_i        ,T_measure       ,T_calc          ,thickness       ,allThicknesses  ,QSnValue        ,QSkValue        ,Num_Thickness   ,N_std           ,delta_K         ,delta_Eps_1     ,delta_Eps_2     
+7.34328857e+010,+1.48602207e+000,-1.00000000e-002,-3.07594952e-001,+2.20816160e+000,-2.97204415e-002,+1.48455582e+000,-1.00000000e-002,-3.07807896e-001,+7.13990465e+001,+2.20380599e+000,-2.96911165e-002,+5.25153260e-003,+2.12497272e+000,+5.39120868e-002,-1.06580788e+000,+5.95962801e-002,-9.53044653e-001,+1.06717053e+000,+9.54906188e-001,                ,+2.00000000e-003,                ,                ,                ,                ,+6.90356794e-002,+1.42116730e-002,+2.04869609e-001
+7.83284114e+010,+1.49680520e+000,-1.00000000e-002,-3.28101282e-001,+2.24032580e+000,-2.99361040e-002,+1.49381612e+000,-1.00000000e-002,-3.28328422e-001,+7.37958182e+001,+2.23138659e+000,-2.98763223e-002,+5.73378390e-003,+1.59533240e+000,-5.21194464e-002,-1.03609487e+000,-4.38722805e-002,-9.53839365e-001,+1.03740495e+000,+9.54847795e-001,                ,+2.00000000e-003,                ,                ,                ,                ,+4.85895310e-002,+1.61586470e-002,+1.45052973e-001
+8.32239371e+010,+1.50218276e+000,-1.00000000e-002,-3.48607612e-001,+2.25645304e+000,-3.00436552e-002,+1.50218276e+000,-1.00000000e-002,-3.48848948e-001,+7.58502224e+001,+2.25645304e+000,-3.00436552e-002,+5.24552070e-003,+8.97897489e-001,-1.46788006e-001,-1.00684480e+000,-1.40696045e-001,-9.61176731e-001,+1.01748866e+000,+9.71419624e-001,                ,+2.00000000e-003,                ,                ,                ,                ,+2.57388618e-002,+1.52446843e-002,+7.72240385e-002
+8.81194628e+010,+1.50164583e+000,-1.00000000e-002,-3.69113943e-001,+2.25484020e+000,-3.00329166e-002,+1.50164583e+000,-1.00000000e-002,-3.69369475e-001,+7.75270567e+001,+2.25484020e+000,-3.00329166e-002,+1.50045262e-003,+1.67329739e-001,-2.37900419e-001,-9.77720500e-001,-2.36357490e-001,-9.69477442e-001,+1.00624748e+000,+9.97873426e-001,                ,+2.00000000e-003,                ,                ,                ,                ,+4.53014531e-003,+4.41569392e-003,+1.35753386e-002
+9.30149885e+010,+1.49754015e+000,-4.15639550e-003,-1.61941595e-001,+2.24260923e+000,-1.24487383e-002,+1.49754015e+000,-4.15639550e-003,-1.62053704e-001,+7.88451901e+001,+2.24260923e+000,-1.24487383e-002,+1.82988171e-004,+7.13868390e-003,-3.29574112e-001,-9.45115376e-001,-3.29574112e-001,-9.45115376e-001,+1.00093065e+000,+1.00093065e+000,                ,+2.00000000e-003,                ,                ,                ,                ,+1.83094818e-004,+5.46542239e-004,+5.46862542e-004
+9.79105142e+010,+1.49253469e+000,-6.45678156e-005,-2.64809789e-003,+2.22765979e+000,-1.92739409e-004,+1.49253469e+000,-6.45678156e-005,-2.64993113e-003,+7.98542556e+001,+2.22765979e+000,-1.92739409e-004,+1.57576724e-004,+6.47048424e-003,-4.22333718e-001,-9.04461713e-001,-4.22333718e-001,-9.04461713e-001,+9.98206772e-001,+9.98206772e-001,                ,+2.00000000e-003,                ,                ,                ,                ,+1.57658827e-004,+4.70357094e-004,+4.70602188e-004
+1.02806040e+011,+1.48827865e+000,+8.53621279e-004,+3.67597435e-002,+2.21497261e+000,+2.54085265e-003,+1.48827865e+000,+8.53621279e-004,+3.67851917e-002,+8.06220914e+001,+2.21497261e+000,+2.54085265e-003,+1.39432486e-004,+6.01139485e-003,-5.13326403e-001,-8.51921407e-001,-5.13326403e-001,-8.51921407e-001,+9.94622581e-001,+9.94622581e-001,                ,+2.00000000e-003,                ,                ,                ,                ,+1.39497834e-004,+4.15266941e-004,+4.15461340e-004
+1.07701566e+011,+1.48560210e+000,-2.15641618e-004,-9.72844004e-003,+2.20701355e+000,-6.40715279e-004,+1.48560210e+000,-2.15641618e-004,-9.73517490e-003,+8.12216901e+001,+2.20701355e+000,-6.40715279e-004,+1.26077974e-004,+5.69422849e-003,-5.97169823e-001,-7.86344102e-001,-5.97169823e-001,-7.86344102e-001,+9.87394979e-001,+9.87394979e-001,                ,+2.00000000e-003,                ,                ,                ,                ,+1.26131544e-004,+3.74549007e-004,+3.74708198e-004
+1.12597091e+011,+1.48476545e+000,-2.08990242e-003,-9.85693265e-002,+2.20452406e+000,-6.20602979e-003,+1.48476545e+000,-2.08990242e-003,-9.86375646e-002,+8.17139742e+001,+2.20452406e+000,-6.20602979e-003,+1.15850814e-004,+5.46995718e-003,-6.68378339e-001,-7.10763160e-001,-6.68378339e-001,-7.10763160e-001,+9.75660737e-001,+9.75660737e-001,                ,+2.00000000e-003,                ,                ,                ,                ,+1.15895772e-004,+3.43538150e-004,+3.43671843e-004
+1.17492617e+011,+1.48557119e+000,-3.70431626e-003,-1.82308637e-001,+2.20690805e+000,-1.10060511e-002,+1.48557119e+000,-3.70431626e-003,-1.82434847e-001,+8.21300804e+001,+2.20690805e+000,-1.10060511e-002,+1.07681469e-004,+5.30512597e-003,-7.24796082e-001,-6.31583356e-001,-7.24796082e-001,-6.31583356e-001,+9.61367202e-001,+9.61367202e-001,                ,+2.00000000e-003,                ,                ,                ,                ,+1.07719905e-004,+3.19138921e-004,+3.19253404e-004
+1.22388143e+011,+1.48739461e+000,-4.24869007e-003,-2.17812603e-001,+2.21232469e+000,-1.26389575e-002,+1.48739461e+000,-4.24869007e-003,-2.17963392e-001,+8.24638020e+001,+2.21232469e+000,-1.26389575e-002,+1.00972818e-004,+5.18174852e-003,-7.69376511e-001,-5.55019966e-001,-7.69376511e-001,-5.55019966e-001,+9.48676646e-001,+9.48676646e-001,                ,+2.00000000e-003,                ,                ,                ,                ,+1.01006152e-004,+2.99514565e-004,+2.99614009e-004
+1.27283668e+011,+1.48926933e+000,-3.41547440e-003,-1.82100999e-001,+2.21791146e+000,-1.01731225e-002,+1.48926933e+000,-3.41547440e-003,-1.82227065e-001,+8.26805651e+001,+2.21791146e+000,-1.01731225e-002,+9.55017361e-005,+5.09690054e-003,-8.08460578e-001,-4.83389319e-001,-8.08460578e-001,-4.83389319e-001,+9.41952090e-001,+9.41952090e-001,                ,+2.00000000e-003,                ,                ,                ,                ,+9.55309978e-005,+2.83803045e-004,+2.83890402e-004
+1.32179194e+011,+1.49026767e+000,-1.63538650e-003,-9.05465938e-002,+2.22089505e+000,-4.87432725e-003,+1.49026767e+000,-1.63538650e-003,-9.06092779e-002,+8.27366201e+001,+2.22089505e+000,-4.87432725e-003,+9.13032585e-005,+5.06013501e-003,-8.48101768e-001,-4.14048905e-001,-8.48101767e-001,-4.14048905e-001,+9.43775982e-001,+9.43775982e-001,                ,+2.00000000e-003,                ,                ,                ,                ,+9.13292399e-005,+2.71833871e-004,+2.71911394e-004
+1.37074720e+011,+1.49007322e+000,+1.52795943e-004,+8.77319532e-003,+2.22031819e+000,+4.55354286e-004,+1.49007322e+000,+1.52795943e-004,+8.77926887e-003,+8.25971832e+001,+2.22031819e+000,+4.55354286e-004,+8.85431430e-005,+5.08881148e-003,-8.91122754e-001,-3.40882575e-001,-8.91122754e-001,-3.40882575e-001,+9.54096794e-001,+9.54096794e-001,                ,+2.00000000e-003,                ,                ,                ,                ,+8.85665718e-005,+2.63898598e-004,+2.63968413e-004
+1.41970246e+011,+1.48909344e+000,+1.15317785e-003,+6.85775925e-002,+2.21739795e+000,+3.43437914e-003,+1.48909344e+000,+1.15317785e-003,+6.86250678e-002,+8.22487410e+001,+2.21739795e+000,+3.43437914e-003,+8.74114720e-005,+5.20309673e-003,-9.35705313e-001,-2.56694760e-001,-9.35705313e-001,-2.56694760e-001,+9.70276575e-001,+9.70276575e-001,                ,+2.00000000e-003,                ,                ,                ,                ,+8.74330051e-005,+2.60529351e-004,+2.60593431e-004
+1.46865771e+011,+1.48806700e+000,+1.09202721e-003,+6.71804114e-002,+2.21434220e+000,+3.25001930e-003,+1.48806700e+000,+1.09202721e-003,+6.72269195e-002,+8.17065137e+001,+2.21434220e+000,+3.25001930e-003,+8.80559226e-005,+5.42210705e-003,-9.74968212e-001,-1.55880252e-001,-9.74968212e-001,-1.55880252e-001,+9.87350833e-001,+9.87350833e-001,                ,+2.00000000e-003,                ,                ,                ,                ,+8.80761529e-005,+2.62258588e-004,+2.62318752e-004
+1.51761297e+011,+1.48769971e+000,+2.07930826e-004,+1.32180843e-002,+2.21325039e+000,+6.18677260e-004,+1.48769971e+000,+2.07930826e-004,+1.32272350e-002,+8.10176946e+001,+2.21325039e+000,+6.18677260e-004,+9.05384702e-005,+5.76071946e-003,-9.97727408e-001,-3.78448244e-002,-9.97727408e-001,-3.78448244e-002,+9.98444897e-001,+9.98444897e-001,                ,+2.00000000e-003,                ,                ,                ,                ,+9.05579401e-005,+2.69425771e-004,+2.69483694e-004
+1.56656823e+011,+1.48844626e+000,-8.38052629e-004,-5.49932284e-002,+2.21547158e+000,-2.49479261e-003,+1.48844626e+000,-8.38052629e-004,-5.50312994e-002,+8.02568715e+001,+2.21547158e+000,-2.49479261e-003,+9.47876415e-005,+6.22555404e-003,-9.92256561e-001,+8.92524898e-002,-9.92256561e-001,+8.92524898e-002,+9.96262561e-001,+9.96262561e-001,                ,+2.00000000e-003,                ,                ,                ,                ,+9.48068097e-005,+2.82013716e-004,+2.82070809e-004
+1.61552348e+011,+1.49024420e+000,-1.07627164e-003,-7.28322594e-002,+2.22082662e+000,-3.20781515e-003,+1.49024420e+000,-1.07627164e-003,-7.28826801e-002,+7.95065801e+001,+2.22082662e+000,-3.20781515e-003,+1.00530639e-004,+6.80900274e-003,-9.54295113e-001,+2.08268067e-001,-9.54295113e-001,+2.08268067e-001,+9.76757262e-001,+9.76757262e-001,                ,+2.00000000e-003,                ,                ,                ,                ,+1.00549768e-004,+2.99413967e-004,+2.99471020e-004
+1.66447874e+011,+1.49215881e+000,+3.41187251e-004,+2.37880946e-002,+2.22653781e+000,+1.01821113e-003,+1.49215881e+000,+3.41187251e-004,+2.38045627e-002,+7.88234025e+001,+2.22653781e+000,+1.01821113e-003,+1.07197080e-004,+7.48046491e-003,-8.94378950e-001,+3.01582164e-001,-8.94378950e-001,+3.01582164e-001,+9.43856721e-001,+9.43856721e-001,                ,+2.00000000e-003,                ,                ,                ,                ,+1.07216389e-004,+3.19983297e-004,+3.20040908e-004
+1.71343400e+011,+1.49256044e+000,+3.12912403e-003,+2.24583976e-001,+2.22772688e+000,+9.34081348e-003,+1.49256044e+000,+3.12912403e-003,+2.24739452e-001,+7.82099800e+001,+2.22772688e+000,+9.34081348e-003,+1.13841996e-004,+8.17773229e-003,-8.34154206e-001,+3.64701189e-001,-8.34154206e-001,+3.64701189e-001,+9.10395626e-001,+9.10395626e-001,                ,+2.00000000e-003,                ,                ,                ,                ,+1.13861355e-004,+3.40544693e-004,+3.40602360e-004
+1.76238926e+011,+1.49069585e+000,+5.40013920e-003,+3.98653334e-001,+2.22214497e+000,+1.60999302e-002,+1.49069585e+000,+5.40013920e-003,+3.98929316e-001,+7.76184515e+001,+2.22214497e+000,+1.60999302e-002,+1.19364689e-004,+8.81934810e-003,-7.91522904e-001,+4.10797175e-001,-7.91522904e-001,+4.10797175e-001,+8.91775099e-001,+8.91775099e-001,                ,+2.00000000e-003,                ,                ,                ,                ,+1.19383824e-004,+3.57162272e-004,+3.57219116e-004
+1.81134451e+011,+1.48794845e+000,+5.43954485e-003,+4.12716879e-001,+2.21396100e+000,+1.61875246e-002,+1.48794845e+000,+5.43954485e-003,+4.13002597e-001,+7.69843472e+001,+2.21396100e+000,+1.61875246e-002,+1.23251305e-004,+9.35938371e-003,-7.69006877e-001,+4.61228249e-001,-7.69006877e-001,+4.61228249e-001,+8.96717946e-001,+8.96717946e-001,                ,+2.00000000e-003,                ,                ,                ,                ,+1.23269897e-004,+3.68124239e-004,+3.68179365e-004
+1.86029977e+011,+1.48638267e+000,+3.57568110e-003,+2.78631569e-001,+2.20932067e+000,+1.06296609e-002,+1.48638267e+000,+3.57568110e-003,+2.78824462e-001,+7.62651316e+001,+2.20932067e+000,+1.06296609e-002,+1.26139283e-004,+9.83749215e-003,-7.53652741e-001,+5.32499364e-001,-7.53652741e-001,+5.32499364e-001,+9.22793600e-001,+9.22793600e-001,                ,+2.00000000e-003,                ,                ,                ,                ,+1.26157277e-004,+3.75884686e-004,+3.75938048e-004
+1.90925503e+011,+1.48668771e+000,+1.45124814e-003,+1.16063117e-001,+2.21023825e+000,+4.31510556e-003,+1.48668771e+000,+1.45124814e-003,+1.16143465e-001,+7.54604911e+001,+2.21023825e+000,+4.31510556e-003,+1.29381337e-004,+1.03557981e-002,-7.24228643e-001,+6.27834587e-001,-7.24228643e-001,+6.27834587e-001,+9.58479732e-001,+9.58479732e-001,                ,+2.00000000e-003,                ,                ,                ,                ,+1.29398866e-004,+3.85074869e-004,+3.85126938e-004
+1.95821028e+011,+1.48814365e+000,+2.37271756e-004,+1.94622918e-002,+2.21457147e+000,+7.06188914e-004,+1.48814365e+000,+2.37271756e-004,+1.94757653e-002,+7.46079516e+001,+2.21457147e+000,+7.06188914e-004,+1.34214174e-004,+1.10180048e-002,-6.61617461e-001,+7.34130997e-001,-6.61617461e-001,+7.34130997e-001,+9.88274246e-001,+9.88274246e-001,                ,+2.00000000e-003,                ,                ,                ,                ,+1.34231508e-004,+3.99523639e-004,+3.99575225e-004
+2.00716554e+011,+1.48982863e+000,+1.29950661e-004,+1.09257258e-002,+2.21958933e+000,+3.87208431e-004,+1.48982863e+000,+1.29950661e-004,+1.09332895e-002,+7.37573880e+001,+2.21958933e+000,+3.87208431e-004,+1.41418386e-004,+1.18995838e-002,-5.60846112e-001,+8.26393307e-001,-5.60846112e-001,+8.26393307e-001,+9.98736331e-001,+9.98736331e-001,                ,+2.00000000e-003,                ,                ,                ,                ,+1.41435822e-004,+4.21415080e-004,+4.21467027e-004
+2.05612080e+011,+1.49117474e+000,+9.38004988e-004,+8.07871678e-002,+2.22360123e+000,+2.79745869e-003,+1.49117474e+000,+9.38004988e-004,+8.08430956e-002,+7.29356795e+001,+2.22360123e+000,+2.79745869e-003,+1.51426904e-004,+1.30524488e-002,-4.37516397e-001,+8.82286200e-001,-4.37516397e-001,+8.82286200e-001,+9.84809391e-001,+9.84809391e-001,                ,+2.00000000e-003,                ,                ,                ,                ,+1.51444746e-004,+4.51892062e-004,+4.51945238e-004
+2.10507606e+011,+1.49173397e+000,+2.40644318e-003,+2.12193469e-001,+2.22526446e+000,+7.17954610e-003,+1.49173397e+000,+2.40644318e-003,+2.12340367e-001,+7.21233625e+001,+2.22526446e+000,+7.17954610e-003,+1.64413587e-004,+1.45092013e-002,-3.18860711e-001,+8.98269355e-001,-3.18860711e-001,+8.98269355e-001,+9.53184130e-001,+9.53184130e-001,                ,+2.00000000e-003,                ,                ,                ,                ,+1.64432081e-004,+4.91314060e-004,+4.91369147e-004
+2.15403131e+011,+1.49105982e+000,+3.95334617e-003,+3.56701936e-001,+2.22324376e+000,+1.17893513e-002,+1.49105982e+000,+3.95334617e-003,+3.56948876e-001,+7.12613956e+001,+2.22324376e+000,+1.17893513e-002,+1.80109215e-004,+1.62638655e-002,-2.24668904e-001,+8.91314505e-001,-2.24668904e-001,+8.91314505e-001,+9.19194029e-001,+9.19194029e-001,                ,+2.00000000e-003,                ,                ,                ,                ,+1.80128570e-004,+5.38531448e-004,+5.38589015e-004
+2.20298657e+011,+1.48923007e+000,+4.47913818e-003,+4.13328088e-001,+2.21778613e+000,+1.33409345e-002,+1.48923007e+000,+4.47913818e-003,+4.13614229e-001,+7.02805428e+001,+2.21778613e+000,+1.33409345e-002,+1.97693864e-004,+1.82573868e-002,-1.55874171e-001,+8.85364781e-001,-1.55874171e-001,+8.85364781e-001,+8.98981398e-001,+8.98981398e-001,                ,+2.00000000e-003,                ,                ,                ,                ,+1.97714083e-004,+5.90594470e-004,+5.90654511e-004
+2.25194183e+011,+1.48745226e+000,+3.09328675e-003,+2.91787013e-001,+2.21250464e+000,+9.20223271e-003,+1.48745226e+000,+3.09328675e-003,+2.91989013e-001,+6.91309632e+001,+2.21250464e+000,+9.20223271e-003,+2.16462496e-004,+2.04348456e-002,-9.71505947e-002,+8.96632610e-001,-9.71505946e-002,+8.96632610e-001,+9.01880411e-001,+9.01880411e-001,                ,+2.00000000e-003,                ,                ,                ,                ,+2.16483616e-004,+6.45294548e-004,+6.45357246e-004
+2.30089708e+011,+1.48748738e+000,+3.23887570e-004,+3.12162036e-002,+2.21261859e+000,+9.63557344e-004,+1.48748738e+000,+3.23887570e-004,+3.12378141e-002,+6.78011126e+001,+2.21261859e+000,+9.63557344e-004,+2.37022683e-004,+2.28621395e-002,-2.64865870e-002,+9.25917507e-001,-2.64865870e-002,+9.25917507e-001,+9.26296264e-001,+9.26296264e-001,                ,+2.00000000e-003,                ,                ,                ,                ,+2.37044845e-004,+7.05290051e-004,+7.05355968e-004
+2.34985234e+011,+1.48997439e+000,-1.85113317e-003,-1.82207750e-001,+2.22002026e+000,-5.51628203e-003,+1.48997439e+000,-1.85113317e-003,-1.82333889e-001,+6.63279245e+001,+2.22002026e+000,-5.51628203e-003,+2.61579195e-004,+2.57674838e-002,+7.34852478e-002,+9.57193382e-001,+7.34852479e-002,+9.57193382e-001,+9.60010027e-001,+9.60010027e-001,                ,+2.00000000e-003,                ,                ,                ,                ,+2.61602734e-004,+7.78524083e-004,+7.78594313e-004
+2.39880760e+011,+1.49358591e+000,-1.74171429e-003,-1.75009224e-001,+2.23079585e+000,-5.20279986e-003,+1.49358591e+000,-1.74171429e-003,-1.75130381e-001,+6.48005413e+001,+2.23079585e+000,-5.20279986e-003,+2.92787013e-004,+2.94424639e-002,+2.03127465e-001,+9.63232279e-001,+2.03127465e-001,+9.63232279e-001,+9.84417183e-001,+9.84417183e-001,                ,+2.00000000e-003,                ,                ,                ,                ,+2.92812474e-004,+8.73585124e-004,+8.73661270e-004
+2.44776286e+011,+1.49636178e+000,+6.59494291e-004,+6.76190383e-002,+2.23909813e+000,+1.97368410e-003,+1.49636178e+000,+6.59494291e-004,+6.76658500e-002,+6.33551128e+001,+2.23909813e+000,+1.97368410e-003,+3.31837407e-004,+3.40502513e-002,+3.38150921e-001,+9.22801160e-001,+3.38150921e-001,+9.22801160e-001,+9.82806200e-001,+9.82806200e-001,                ,+2.00000000e-003,                ,                ,                ,                ,+3.31865282e-004,+9.93535352e-004,+9.93618735e-004
+2.49671811e+011,+1.49698905e+000,+4.26157239e-003,+4.45684973e-001,+2.24095805e+000,+1.27590544e-002,+1.49698905e+000,+4.26157239e-003,+4.45993514e-001,+6.21543623e+001,+2.24095805e+000,+1.27590544e-002,+3.75460156e-004,+3.92968416e-002,+4.42273602e-001,+8.44097902e-001,+4.42273602e-001,+8.44097902e-001,+9.52946592e-001,+9.52946592e-001,                ,+2.00000000e-003,                ,                ,                ,                ,+3.75490517e-004,+1.12731984e-003,+1.12741049e-003

File: plot_data/5_chapter05/polymer/IntrinsicBF/S3 0deg noFP_D=8000.csv
freq            ,ref_ind         ,kappa           ,alpha           ,epsilon_r       ,epsilon_i       ,ref_ind_S       ,kappa_S         ,alpha_S         ,alpha_max       ,epsilonS_r      ,epsilonS_i      ,delta_N         ,delta_A         ,H_measure_r     ,H_measure_i     ,H_calc_r        ,H_calc_i        ,T_measure       ,T_calc          ,thickness       ,allThicknesses  ,QSnValue        ,QSkValue        ,Num_Thickness   ,N_std           ,delta_K         ,delta_Eps_1     ,delta_Eps_2     
+7.34328857e+010,+1.54811375e+000,-2.65943574e-003,-8.18029010e-002,+2.39664912e+000,-8.23421810e-003,+1.54811375e+000,-2.65943574e-003,-8.18595320e-002,+1.31772363e+001,+2.39664912e+000,-8.23421810e-003,+4.86594630e-004,+1.49787221e-002,+9.13904682e-001,-4.79110261e-001,+9.13904682e-001,-4.79110261e-001,+1.03187616e+000,+1.03187616e+000,                ,+7.95000000e+003,+9.49164291e-001,+6.21594938e-001,+7.00000000e+000,                ,+4.86625660e-004,+1.50401938e-003,+1.50411562e-003
+7.83284114e+010,+1.54281931e+000,+6.81579342e-004,+2.23627056e-002,+2.38029096e+000,+2.10310754e-003,+1.54281931e+000,+6.81579342e-004,+2.23781870e-002,+1.37966268e+001,+2.38029096e+000,+2.10310754e-003,+3.73214608e-004,+1.22543773e-002,+5.95437035e-001,-6.84682463e-001,+5.95437035e-001,-6.84682463e-001,+9.07378277e-001,+9.07378277e-001,                ,+7.96000000e+003,+9.40478339e-001,+5.78322408e-001,+0.00000000e+000,                ,+3.73235350e-004,+1.15211419e-003,+1.15217816e-003
+8.32239371e+010,+1.54077834e+000,-2.73814903e-004,-9.54539596e-003,+2.37399780e+000,-8.43776141e-004,+1.54077834e+000,-2.73814903e-004,-9.55200410e-003,+1.42050439e+001,+2.37399780e+000,-8.43776141e-004,+2.89708987e-004,+1.01069631e-002,+3.37773153e-001,-9.22731658e-001,+3.37773153e-001,-9.22731658e-001,+9.82611019e-001,+9.82611019e-001,                ,+7.97000000e+003,+9.32304244e-001,+5.45598987e-001,+0.00000000e+000,                ,+2.89723193e-004,+8.92596000e-004,+8.92639783e-004
+8.81194628e+010,+1.54162325e+000,-7.62565371e-004,-2.81473511e-002,+2.37660165e+000,-2.35117701e-003,+1.54162325e+000,-7.62565371e-004,-2.81668371e-002,+1.50933019e+001,+2.37660165e+000,-2.35117701e-003,+1.93050202e-004,+7.13099798e-003,-1.82744439e-001,-9.47001785e-001,-1.82744439e-001,-9.47001785e-001,+9.64472867e-001,+9.64472867e-001,                ,+7.98000000e+003,+9.24647623e-001,+5.37370752e-001,+0.00000000e+000,                ,+1.93058671e-004,+5.94926920e-004,+5.94953042e-004
+9.30149885e+010,+1.54304516e+000,-6.84811198e-004,-2.66816326e-002,+2.38098791e+000,-2.11338922e-003,+1.54304516e+000,-6.84811198e-004,-2.67001039e-002,+1.58024633e+001,+2.38098791e+000,-2.11338922e-003,+1.38976237e-004,+5.41875819e-003,-5.09387834e-001,-7.90488752e-001,-5.09387834e-001,-7.90488752e-001,+9.40398018e-001,+9.40398018e-001,                ,+7.99000000e+003,+9.17512859e-001,+5.29957972e-001,+0.00000000e+000,                ,+1.38981717e-004,+4.28702867e-004,+4.28719788e-004
+9.79105142e+010,+1.53958991e+000,-5.17132750e-003,-2.12089898e-001,+2.37031035e+000,-1.59234473e-002,+1.53958991e+000,-5.17132750e-003,-2.12236725e-001,+1.37288462e+001,+2.37031035e+000,-1.59234473e-002,+2.87496007e-004,+1.17995567e-002,-9.30764597e-001,-5.78224593e-001,-9.30764598e-001,-5.78224593e-001,+1.09574925e+000,+1.09574925e+000,                ,+8.00000000e+003,+9.10903409e-001,+5.23355786e-001,+0.00000000e+000,                ,+2.87506190e-004,+8.82278326e-004,+8.82309785e-004
+1.02806040e+011,+1.54401004e+000,-8.09640491e-004,-3.48657859e-002,+2.38396636e+000,-2.50018610e-003,+1.54401004e+000,-8.09640491e-004,-3.48899230e-002,+1.61299979e+001,+2.38396636e+000,-2.50018610e-003,+1.10971004e-004,+4.78224022e-003,-9.24148491e-001,-4.11176538e-002,-9.24148491e-001,-4.11176538e-002,+9.25062752e-001,+9.25062752e-001,                ,+8.01000000e+003,+9.04821312e-001,+5.17554538e-001,+0.00000000e+000,                ,+1.10974602e-004,+3.42500991e-004,+3.42512107e-004
+1.07701566e+011,+1.54272390e+000,-1.19721472e-004,-5.40110567e-003,+2.37999703e+000,-3.69394353e-004,+1.54272390e+000,-1.19721472e-004,-5.40484477e-003,+1.59894888e+001,+2.37999703e+000,-3.69394353e-004,+1.09468804e-004,+4.94213147e-003,-9.31347724e-001,+3.24986121e-001,-9.31347724e-001,+3.24986121e-001,+9.86420074e-001,+9.86420074e-001,                ,+8.02000000e+003,+8.99267421e-001,+5.39600204e-001,+0.00000000e+000,                ,+1.09472016e-004,+3.37734070e-004,+3.37743981e-004
+1.12597091e+011,+1.54455038e+000,+1.09422741e-003,+5.16087538e-002,+2.38563467e+000,+3.38017873e-003,+1.54455038e+000,+1.09422741e-003,+5.16444818e-002,+1.53397508e+001,+2.38563467e+000,+3.38017873e-003,+1.38943046e-004,+6.55790110e-003,-5.80679888e-001,+7.20908258e-001,-5.80679888e-001,+7.20908258e-001,+9.25687771e-001,+9.25687771e-001,                ,+8.03000000e+003,+8.94241584e-001,+5.74897947e-001,+0.00000000e+000,                ,+1.38946794e-004,+4.29513146e-004,+4.29524716e-004
+1.17492617e+011,+1.54206839e+000,+2.58757967e-003,+1.27348231e-001,+2.37796823e+000,+7.98044965e-003,+1.54206839e+000,+2.58757967e-003,+1.27436393e-001,+1.55444812e+001,+2.37796823e+000,+7.98044965e-003,+1.24669739e-004,+6.14004418e-003,-3.11926101e-001,+8.32624546e-001,-3.11926101e-001,+8.32624546e-001,+8.89135269e-001,+8.89135269e-001,                ,+8.04000000e+003,+8.89742184e-001,+6.19380211e-001,+0.00000000e+000,                ,+1.24672813e-004,+3.85143731e-004,+3.85153194e-004
+1.22388143e+011,+1.54188758e+000,+8.09562707e-004,+4.15029003e-002,+2.37741665e+000,+2.49650936e-003,+1.54188758e+000,+8.09562707e-004,+4.15316322e-002,+1.65835396e+001,+2.37741665e+000,+2.49650936e-003,+7.62168970e-005,+3.91011695e-003,+1.34425888e-001,+9.68005821e-001,+1.34425888e-001,+9.68005821e-001,+9.77295037e-001,+9.77295037e-001,                ,+8.05000000e+003,+8.85766501e-001,+6.71342950e-001,+0.00000000e+000,                ,+7.62186481e-005,+2.35159181e-004,+2.35164578e-004
+1.27283668e+011,+1.54257378e+000,+6.84205169e-004,+3.64793964e-002,+2.37953341e+000,+2.11087392e-003,+1.54257378e+000,+6.84205169e-004,+3.65046506e-002,+1.63945532e+001,+2.37953341e+000,+2.11087392e-003,+8.14632318e-005,+4.34642938e-003,+4.96042897e-001,+7.52487415e-001,+4.96042897e-001,+7.52487414e-001,+9.01274578e-001,+9.01274578e-001,                ,+8.06000000e+003,+8.82310615e-001,+7.29291224e-001,+0.00000000e+000,                ,+8.14649478e-005,+2.51437569e-004,+2.51442861e-004
+1.32179194e+011,+1.54234531e+000,-3.75404261e-004,-2.07850420e-002,+2.37882893e+000,-1.15800600e-003,+1.54234531e+000,-3.75404261e-004,-2.07994312e-002,+1.54649189e+001,+2.37882893e+000,-1.15800600e-003,+1.09669938e-004,+6.07642743e-003,+8.29622400e-001,+5.50501572e-001,+8.29622400e-001,+5.50501571e-001,+9.95653206e-001,+9.95653206e-001,                ,+8.07000000e+003,+8.79369503e-001,+7.91998490e-001,+0.00000000e+000,                ,+1.09672074e-004,+3.38215488e-004,+3.38222076e-004
+1.37074720e+011,+1.54296125e+000,+6.73917564e-004,+3.86948130e-002,+2.38072898e+000,+2.07965738e-003,+1.54296125e+000,+6.73917564e-004,+3.87216008e-002,+1.57152440e+001,+2.38072898e+000,+2.07965738e-003,+9.80968661e-005,+5.63650033e-003,+9.27912397e-001,+4.81373357e-002,+9.27912397e-001,+4.81373358e-002,+9.29160169e-001,+9.29160169e-001,                ,+8.08000000e+003,+8.76936726e-001,+8.58494417e-001,+0.00000000e+000,                ,+9.80986450e-005,+3.02851548e-004,+3.02857035e-004
+1.41970246e+011,+1.54441092e+000,+3.22835707e-004,+1.91985092e-002,+2.38520498e+000,+9.97181983e-004,+1.54441092e+000,+3.22835707e-004,+1.92118001e-002,+1.60024507e+001,+2.38520498e+000,+9.97181983e-004,+8.42661358e-005,+5.01472294e-003,+8.79150364e-001,-3.14177537e-001,+8.79150364e-001,-3.14177537e-001,+9.33602104e-001,+9.33602104e-001,                ,+8.09000000e+003,+9.02791160e-001,+9.28023470e-001,+0.00000000e+000,                ,+8.42675658e-005,+2.60337490e-004,+2.60341906e-004
+1.46865771e+011,+1.54325449e+000,+4.14346384e-004,+2.54901712e-002,+2.38163426e+000,+1.27888384e-003,+1.54325449e+000,+4.14346384e-004,+2.55078177e-002,+1.62460523e+001,+2.38163426e+000,+1.27888384e-003,+7.25988373e-005,+4.46936971e-003,+6.61512290e-001,-7.23569812e-001,+6.61512290e-001,-7.23569812e-001,+9.80383488e-001,+9.80383488e-001,                ,+8.10000000e+003,+9.74213156e-001,+1.00000000e+000,+0.00000000e+000,                ,+7.25999848e-005,+2.24137127e-004,+2.24140667e-004
+1.51761297e+011,+1.54462703e+000,+2.43012525e-003,+1.54482147e-001,+2.38586675e+000,+7.50727428e-003,+1.54462703e+000,+2.43012525e-003,+1.54589093e-001,+1.53673948e+001,+2.38586675e+000,+7.50727428e-003,+1.04865449e-004,+6.67097074e-003,+2.46199630e-001,-8.26427793e-001,+2.46199630e-001,-8.26427793e-001,+8.62320796e-001,+8.62320796e-001,                ,                ,                ,                ,                ,                ,+1.04867000e-004,+3.24465693e-004,+3.24470478e-004
+1.56656823e+011,+1.54389169e+000,+2.17707263e-003,+1.42860064e-001,+2.38359680e+000,+6.72232866e-003,+1.54389169e+000,+2.17707263e-003,+1.42958964e-001,+1.56996971e+001,+2.38359680e+000,+6.72232866e-003,+8.62227059e-005,+5.66195150e-003,-1.10001179e-001,-9.26549454e-001,-1.10001179e-001,-9.26549454e-001,+9.33056349e-001,+9.33056349e-001,                ,                ,                ,                ,                ,                ,+8.62239014e-005,+2.66612469e-004,+2.66616155e-004
+1.61552348e+011,+1.54426130e+000,+7.40776636e-004,+5.01290139e-002,+2.38474241e+000,+2.28790538e-003,+1.54426130e+000,+7.40776636e-004,+5.01637175e-002,+1.48743448e+001,+2.38474241e+000,+2.28790538e-003,+1.17007110e-004,+7.92356055e-003,-5.46217996e-001,-7.38431695e-001,-5.46217996e-001,-7.38431695e-001,+9.18496308e-001,+9.18496308e-001,                ,                ,                ,                ,                ,                ,+1.17008643e-004,+3.61552459e-004,+3.61557192e-004
+1.66447874e+011,+1.54334112e+000,+2.29770159e-003,+1.60199253e-001,+2.38189653e+000,+7.09227468e-003,+1.54334112e+000,+2.29770159e-003,+1.60310157e-001,+1.50350074e+001,+2.38189653e+000,+7.09227468e-003,+1.08035317e-004,+7.53769433e-003,-7.35361590e-001,-4.93933645e-001,-7.35361590e-001,-4.93933645e-001,+8.85848245e-001,+8.85848245e-001,                ,                ,                ,                ,                ,                ,+1.08036650e-004,+3.33967165e-004,+3.33971273e-004
+1.71343400e+011,+1.54357815e+000,+1.93816424e-003,+1.39106225e-001,+2.38262975e+000,+5.98341593e-003,+1.54357815e+000,+1.93816424e-003,+1.39202526e-001,+1.51134546e+001,+2.38262975e+000,+5.98341593e-003,+9.97668895e-005,+7.16552549e-003,-9.28220211e-001,-6.71997742e-002,-9.28220211e-001,-6.71997743e-002,+9.30649542e-001,+9.30649542e-001,                ,                ,                ,                ,                ,                ,+9.97680546e-005,+3.08382715e-004,+3.08386308e-004
+1.76238926e+011,+1.54408639e+000,+1.77925178e-003,+1.31349328e-001,+2.38419960e+000,+5.49463689e-003,+1.54408639e+000,+1.77925178e-003,+1.31440259e-001,+1.46843389e+001,+2.38419960e+000,+5.49463689e-003,+1.18241639e-004,+8.73506627e-003,-8.15965395e-001,+3.02184905e-001,-8.15965395e-001,+3.02184905e-001,+8.70123694e-001,+8.70123694e-001,                ,                ,                ,                ,                ,                ,+1.18242936e-004,+3.65571378e-004,+3.65575380e-004
+1.81134451e+011,+1.54298502e+000,+2.05067058e-003,+1.55591393e-001,+2.38079856e+000,+6.32830795e-003,+1.54298502e+000,+2.05067058e-003,+1.55699107e-001,+1.48272505e+001,+2.38079856e+000,+6.32830795e-003,+1.05898022e-004,+8.04049128e-003,-6.77928033e-001,+6.35270024e-001,-6.77928033e-001,+6.35270024e-001,+9.29061043e-001,+9.29061043e-001,                ,                ,                ,                ,                ,                ,+1.05899123e-004,+3.27232452e-004,+3.27235845e-004
+1.86029977e+011,+1.54446085e+000,+2.43859849e-003,+1.90025482e-001,+2.38535338e+000,+7.53263980e-003,+1.54446085e+000,+2.43859849e-003,+1.90157034e-001,+1.45202779e+001,+2.38535338e+000,+7.53263980e-003,+1.19816787e-004,+9.34316630e-003,-2.33387408e-001,+8.34449402e-001,-2.33387408e-001,+8.34449402e-001,+8.66473015e-001,+8.66473015e-001,                ,                ,                ,                ,                ,                ,+1.19817978e-004,+3.70689048e-004,+3.70692722e-004
+1.90925503e+011,+1.54423329e+000,+2.49611529e-003,+1.99626041e-001,+2.38465022e+000,+7.70916866e-003,+1.54423329e+000,+2.49611529e-003,+1.99764239e-001,+1.40071386e+001,+2.38465022e+000,+7.70916866e-003,+1.42612053e-004,+1.14133576e-002,+8.30890336e-002,+8.73503619e-001,+8.30890337e-002,+8.73503618e-001,+8.77446499e-001,+8.77446499e-001,                ,                ,                ,                ,                ,                ,+1.42613396e-004,+4.41164518e-004,+4.41168658e-004
+1.95821028e+011,+1.54322725e+000,+2.24273008e-003,+1.83960654e-001,+2.38154533e+000,+6.92208437e-003,+1.54322725e+000,+2.24273008e-003,+1.84088007e-001,+1.38177791e+001,+2.38154533e+000,+6.92208437e-003,+1.47792219e-004,+1.21312041e-002,+4.96440884e-001,+7.63819001e-001,+4.96440883e-001,+7.63819001e-001,+9.10973664e-001,+9.10973664e-001,                ,                ,                ,                ,                ,                ,+1.47793530e-004,+4.56816882e-004,+4.56820923e-004
+2.00716554e+011,+1.54462299e+000,+2.49786298e-003,+2.10010212e-001,+2.38585396e+000,+7.71651320e-003,+1.54462299e+000,+2.49786298e-003,+2.10155599e-001,+1.40936000e+001,+2.38585396e+000,+7.71651320e-003,+1.33033885e-004,+1.11927890e-002,+7.24726239e-001,+4.36506244e-001,+7.24726240e-001,+4.36506244e-001,+8.46029446e-001,+8.46029446e-001,                ,                ,                ,                ,                ,                ,+1.33035015e-004,+4.11639003e-004,+4.11642487e-004
+2.05612080e+011,+1.54318910e+000,+2.26225949e-003,+1.94840688e-001,+2.38142747e+000,+6.98218834e-003,+1.54318910e+000,+2.26225949e-003,+1.94975573e-001,+1.38526000e+001,+2.38142747e+000,+6.98218834e-003,+1.38543471e-004,+1.19406330e-002,+9.05244492e-001,+1.36529166e-001,+9.05244492e-001,+1.36529166e-001,+9.15482280e-001,+9.15482280e-001,                ,                ,                ,                ,                ,                ,+1.38544587e-004,+4.28224395e-004,+4.28227834e-004
+2.10507606e+011,+1.54349422e+000,+2.58793830e-003,+2.28197204e-001,+2.38236769e+000,+7.98893559e-003,+1.54349422e+000,+2.58793830e-003,+2.28355182e-001,+1.30713319e+001,+2.38236769e+000,+7.98893559e-003,+1.90305480e-004,+1.67923540e-002,+8.00097111e-001,-2.95425160e-001,+8.00097111e-001,-2.95425160e-001,+8.52895897e-001,+8.52895897e-001,                ,                ,                ,                ,                ,                ,+1.90306941e-004,+5.88455819e-004,+5.88460324e-004
+2.15403131e+011,+1.54407666e+000,+3.43918901e-003,+3.10310639e-001,+2.38416091e+000,+1.06207430e-002,+1.54407666e+000,+3.43918901e-003,+3.10525463e-001,+1.32930345e+001,+2.38416091e+000,+1.06207430e-002,+1.71043632e-004,+1.54436974e-002,+6.14535249e-001,-5.76746243e-001,+6.14535249e-001,-5.76746243e-001,+8.42786925e-001,+8.42786925e-001,                ,                ,                ,                ,                ,                ,+1.71044892e-004,+5.29385473e-004,+5.29389354e-004
+2.20298657e+011,+1.54368716e+000,+1.87184035e-003,+1.72730593e-001,+2.38296653e+000,+5.77907182e-003,+1.54368716e+000,+1.87184035e-003,+1.72850172e-001,+1.28657548e+001,+2.38296653e+000,+5.77907182e-003,+1.92213236e-004,+1.77495508e-002,+2.83466860e-001,-8.66155645e-001,+2.83466860e-001,-8.66155645e-001,+9.11361104e-001,+9.11361104e-001,                ,                ,                ,                ,                ,                ,+1.92214592e-004,+5.94153798e-004,+5.94157980e-004
+2.25194183e+011,+1.54482758e+000,+2.47761915e-003,+2.33711631e-001,+2.38648611e+000,+7.65498880e-003,+1.54482758e+000,+2.47761915e-003,+2.33873426e-001,+1.27854713e+001,+2.38648611e+000,+7.65498880e-003,+2.00708919e-004,+1.89459294e-002,-1.04395288e-001,-8.33378160e-001,-1.04395287e-001,-8.33378160e-001,+8.39891382e-001,+8.39891382e-001,                ,                ,                ,                ,                ,                ,+2.00710266e-004,+6.21115915e-004,+6.21120070e-004
+2.30089708e+011,+1.54365852e+000,+2.56098191e-003,+2.46826801e-001,+2.38287506e+000,+7.90656308e-003,+1.54365852e+000,+2.56098191e-003,+2.46997675e-001,+1.25007359e+001,+2.38287506e+000,+7.90656308e-003,+2.14304626e-004,+2.06690589e-002,-4.54439126e-001,-7.73242671e-001,-4.54439126e-001,-7.73242671e-001,+8.96894167e-001,+8.96894167e-001,                ,                ,                ,                ,                ,                ,+2.14306008e-004,+6.62723990e-004,+6.62728251e-004
+2.34985234e+011,+1.54425885e+000,+1.69577788e-003,+1.66916069e-001,+2.38473251e+000,+5.23744000e-003,+1.54425885e+000,+1.69577788e-003,+1.67031623e-001,+1.15631058e+001,+2.38473251e+000,+5.23744000e-003,+3.09247445e-004,+3.04606061e-002,-7.49305924e-001,-4.39722989e-001,-7.49305924e-001,-4.39722989e-001,+8.68801286e-001,+8.68801286e-001,                ,                ,                ,                ,                ,                ,+3.09249358e-004,+9.56165041e-004,+9.56170944e-004
+2.39880760e+011,+1.54402214e+000,+2.55912934e-003,+2.57143920e-001,+2.38399781e+000,+7.90270470e-003,+1.54402214e+000,+2.55912934e-003,+2.57321937e-001,+1.19677572e+001,+2.38399781e+000,+7.90270470e-003,+2.58245473e-004,+2.59668867e-002,-8.53150571e-001,-1.37386840e-001,-8.53150571e-001,-1.37386840e-001,+8.64141794e-001,+8.64141794e-001,                ,                ,                ,                ,                ,                ,+2.58247013e-004,+7.98795230e-004,+7.98799976e-004
+2.44776286e+011,+1.54444277e+000,+2.54155157e-003,+2.60589478e-001,+2.38529700e+000,+7.85056187e-003,+1.54444277e+000,+2.54155157e-003,+2.60769880e-001,+1.13599846e+001,+2.38529700e+000,+7.85056187e-003,+3.21274527e-004,+3.29638001e-002,-8.12908612e-001,+3.19882739e-001,-8.12908612e-001,+3.19882739e-001,+8.73581924e-001,+8.73581924e-001,                ,                ,                ,                ,                ,                ,+3.21276360e-004,+9.94013321e-004,+9.94018972e-004
+2.49671811e+011,+1.54593861e+000,+2.48201239e-003,+2.59574524e-001,+2.38992003e+000,+7.67407759e-003,+1.54593861e+000,+2.48201239e-003,+2.59754224e-001,+1.07239469e+001,+2.38992003e+000,+7.67407759e-003,+4.13984103e-004,+4.33256138e-002,-5.63937251e-001,+6.15274492e-001,-5.63937251e-001,+6.15274493e-001,+8.34618430e-001,+8.34618431e-001,                ,                ,                ,                ,                ,                ,+4.13986378e-004,+1.28204306e-003,+1.28205008e-003
